Repository: karim8siam/openstemlibrary

# 🌐 OpenSTEM Digital Academic Press

> **Rigorous university-level STEM textbooks with interactive simulations, complete line-by-line mathematical proofs, and solved problem sets.**
---

## 🏛️ About OpenSTEM Library

**OpenSTEM Library** is an open-access global university initiative delivering mathematically rigorous, university-grade digital textbooks, real-time interactive numerical physics and science models, and complete step-by-step problem sets for students, researchers, and professors worldwide.

Every textbook in the library features:
- **No Skipped Steps**: Full analytical and mathematical proofs from first principles.

File: src/subjects/chemistry/solid-state-chemistry/solid-state-chemistry-chapter-2.html
Chemical Crystallography I: Lattices, Unit Cells & Close-Packed Topologies | Solid State Chemistry: Crystal Systems, Close-Packed Lattices, Symmetry, XRD, Imperfections, Band Theory & Superconductivity | OpenSTEM Library

Solid State Chemistry: Crystal Systems, Close-Packed Lattices, Symmetry, XRD, Imperfections, Band Theory & Superconductivity
  Solid State Chemistry

Course Chapters (10 Units)

  Ch.1Classification of Solids, Cohesive Forces & Born-Haber Energetics
Ch.2Chemical Crystallography I: Lattices, Unit Cells & Close-Packed Topologies
Ch.3Chemical Crystallography II: Macroscopic & Microscopic Symmetry
Ch.4Miller Indices, Reciprocal Space & Atomic-Scale Diffraction Mechanics
Ch.5Archetypal Binary Ionic Crystal Structures
Ch.6Complex & Layered Ionic Topologies
Ch.7Electronic Band Theory of Solids
Ch.8Point Defects, Defect Thermodynamics & Non-Stoichiometry
Ch.9Extended Imperfections, Dislocations & Doped Semiconductors
Ch.10Solid-State Transport, Fast-Ion Conductors & Superconductivity

Department of Chemistry • Book 12

OpenSTEM Academic Press • Milestone #53

← OpenSTEM Portal
  
  /
  Solid State Chemistry

A± Font

⏱️ 00:00

Night viewA−A+

Chapter 2 • Theory & Derivations

  Chemical Crystallography I: Lattices, Unit Cells & Close-Packed Topologies

  The space lattice and atomic basis, 7 crystal systems, 14 Bravais space lattices, geometry of close-packing (hcp vs ccp), tetrahedral and octahedral interstitial voids, Pauling radius ratio rules, atomic packing factors, and interstitial solid solutions.

§2.1
  The Space Lattice, Atomic Basis & Primitive vs Non-Primitive Unit Cells

The fundamental mathematical description of crystalline matter rests upon the distinction between the abstract geometrical space lattice and the physical crystal structure.

The Mathematical Definition of a Crystal

A crystal structure is formed when an identical group of atoms, ions, or molecules—termed the basis or motif—is attached identically to every mathematical point of a three-dimensional space lattice:

\[\text{Crystal Structure} = \text{Space Lattice} + \text{Atomic Basis}\]

A mathematical space lattice is an infinite, periodic array of discrete points in space defined by translation vectors:

\[\mathbf{T} = u\mathbf{a} + v\mathbf{b} + w\mathbf{c}, \quad u, v, w \in \mathbb{Z}\]

where $\mathbf{a}, \mathbf{b}, \mathbf{c}$ are non-coplanar primitive translation vectors. The atomic environment viewed from any lattice point $\mathbf{r}$ is identical to that viewed from $\mathbf{r}' = \mathbf{r} + \mathbf{T}$.

Primitive vs Non-Primitive (Conventional) Unit Cells

A unit cell is a parallelepiped defined by three basis vectors $\mathbf{a}, \mathbf{b}, \mathbf{c}$ with lengths $a, b, c$ and interaxial angles $\alpha = \angle(\mathbf{b}, \mathbf{c})$, $\beta = \angle(\mathbf{a}, \mathbf{c})$, and $\gamma = \angle(\mathbf{a}, \mathbf{b})$.

1. Primitive Cell ($P$): Contains exactly one lattice point per cell ($Z_{\text{lattice}} = 1$). A primitive cell represents the minimal volume unit that tiles all space under translational operations without gaps or overlaps.

2. Wigner-Seitz Primitive Cell: The unique, geometrically symmetric primitive cell constructed by drawing lines from a chosen lattice point to all adjacent lattice points and constructing normal bisecting planes. The region enclosed by these planes forms the Wigner-Seitz cell, which exhibits the full point group symmetry of the lattice.

3. Conventional (Non-Primitive) Unit Cells: Cells chosen with larger volumes ($Z_{\text{lattice}} > 1$) in order to display the full rotational and mirror symmetry of the crystal system:

Body-Centered ($I$, Innenzentriert): Additional lattice point at $(1/2, 1/2, 1/2) \implies Z_{\text{lattice}} = 8(1/8) + 1 = 2$.

Face-Centered ($F$, Flächenzentriert): Additional lattice points at $(1/2, 1/2, 0)$, $(1/2, 0, 1/2)$, $(0, 1/2, 1/2) \implies Z_{\text{lattice}} = 8(1/8) + 6(1/2) = 4$.

Base-Centered ($C, A, \text{ or } B$): Additional lattice points on one pair of opposite faces \implies Z_{\text{lattice}} = 8(1/8) + 2(1/2) = 2$.

§2.2
  The 7 Crystal Systems & 14 Bravais Space Lattices in Three Dimensions

By combining spatial translational periodicity with rotational and inversion symmetry, Auguste Bravais demonstrated in 1848 that there exist precisely 14 distinct space lattices in three dimensions, grouped into 7 crystal systems.

The 7 Crystal Systems

The 7 crystal systems are classified by their essential characteristic symmetry elements, which impose geometric constraints upon unit cell edge lengths ($a, b, c$) and interaxial angles ($\alpha, \beta, \gamma$):

1. Cubic (Isometric): Essential symmetry: $4$ threefold rotation axes along body diagonals ($4C_3$).

Constraints: $a = b = c$, $\alpha = \beta = \gamma = 90^\circ$.

Bravais Lattices ($3$): Primitive ($P$), Body-Centered ($I$), Face-Centered ($F$).

2. Tetragonal: Essential symmetry: $1$ fourfold rotation or rotary-inversion axis ($1C_4$ or $1\bar{4}$).

Constraints: $a = b \neq c$, $\alpha = \beta = \gamma = 90^\circ$.

Bravais Lattices ($2$): Primitive ($P$), Body-Centered ($I$).

3. Orthorhombic: Essential symmetry: $3$ mutually perpendicular twofold axes or mirror planes ($3C_2$ or $3\sigma_v$).

Constraints: $a \neq b \neq c$, $\alpha = \beta = \gamma = 90^\circ$.

Bravais Lattices ($4$): Primitive ($P$), Body-Centered ($I$), Face-Centered ($F$), Base-Centered ($C$).

4. Hexagonal: Essential symmetry: $1$ sixfold rotation or rotary-inversion axis ($1C_6$ or $1\bar{6}$).

Constraints: $a = b \neq c$, $\alpha = \beta = 90^\circ, \gamma = 120^\circ$.

Bravais Lattice ($1$): Primitive ($P$).

5. Trigonal (Rhombohedral): Essential symmetry: $1$ threefold rotation axis ($1C_3$ or $1\bar{3}$).

Constraints: $a = b = c$, $\alpha = \beta = \gamma \neq 90^\circ < 120^\circ$ (in rhombohedral axes) or $a = b \neq c, \gamma = 120^\circ$ (in hexagonal axes).

Bravais Lattice ($1$): Rhombohedral ($R$).

6. Monoclinic: Essential symmetry: $1$ twofold rotation axis or mirror plane ($1C_2$ or $1m$).

Constraints: $a \neq b \neq c$, $\alpha = \gamma = 90^\circ, \beta \neq 90^\circ$ (unique $b$-axis setting).

Bravais Lattices ($2$): Primitive ($P$), Base-Centered ($C$).

7. Triclinic: Essential symmetry: Only identity ($1$) or inversion center ($\bar{1}$).

Constraints: $a \neq b \neq c$, $\alpha \neq \beta \neq \gamma \neq 90^\circ$.

Bravais Lattice ($1$): Primitive ($P$).

§2.3
  Close-Packing of Hard Spheres: Hexagonal (hcp) vs Cubic (ccp) Topologies

Many elemental metals, noble gases, and ionic anion sublattices crystallize in dense structures derived from the closest packing of identical hard spheres in three dimensions.

Close-Packed Two-Dimensional Layers (Layer A)

In a single two-dimensional close-packed plane, each sphere is in contact with $6$ coplanar neighbors in a hexagonal arrangement. The surface area of the hexagonal unit rhombus containing $1$ sphere is:

\[A_{\text{rhombus}} = a^2 \sin(60^\circ) = (2R)^2 \frac{\sqrt{3}}{2} = 2\sqrt{3} R^2\]

The area occupied by the circular cross-section is $A_{\text{circle}} = \pi R^2$. The 2D packing fraction is:

\[\eta_{2\text{D}} = \frac{\pi R^2}{2\sqrt{3} R^2} = \frac{\pi}{2\sqrt{3}} \approx 0.9069 \quad (90.69\%)\]

Stacking in the Third Dimension: Voids B and C

Within a close-packed layer $A$, there exist two sets of triangular interstitial dips pointing in opposite directions:

Set $B$: Triangular depressions pointing "upward".

Set $C$: Triangular depressions pointing "downward".

A second close-packed layer can be placed in either set $B$ or set $C$. Choosing set $B$ establishes layer sequence $AB$. When adding the third layer, two distinct stacking choices emerge:

1. Hexagonal Close-Packing (hcp): Stacking sequence $ABABAB\dots$

Spheres of the third layer sit directly above the spheres of the first layer $A$.

Symmetry: Hexagonal system, space group $P6_3/mmc$.

Ideal Axial Ratio: For touching hard spheres:

\[\left(\frac{c}{a}\right)_{\text{ideal}} = \sqrt{\frac{8}{3}} = 2\sqrt{\frac{2}{3}} \approx 1.63299\]

Examples: $\text{Mg}, \text{Ti}, \text{Zr}, \text{Zn}, \text{Cd}, \text{Co}$.

2. Cubic Close-Packing (ccp / Face-Centered Cubic fcc): Stacking sequence $ABCABC\dots$

Spheres of the third layer occupy void set $C$, resting above neither $A$ nor $B$.

Symmetry: Cubic system, face-centered Bravais lattice ($Fm\bar{3}m$).

Close-packed $\{111\}$ planes intersect at $70.53^\circ$, giving four equivalent close-packed directions $\langle 110 \rangle$.

Examples: $\text{Cu}, \text{Ag}, \text{Au}, \text{Al}, \text{Ni}, \text{Pb}, \text{Pt}$.

Both hcp and ccp achieve the identical maximum atomic packing factor:

\[\text{APF} = \frac{\pi}{3\sqrt{2}} \approx 0.74048 \quad (74.05\%)\]

and each sphere has a coordination number of $\text{C.N.} = 12$ ($6$ coplanar, $3$ above, $3$ below).

§2.4
  Geometry, Coordinates & Radii of Tetrahedral and Octahedral Voids

The interstitial cavities remaining between close-packed spheres host cations in ionic lattices (such as $\text{NaCl}, \text{ZnS}, \text{CaF}_2$) and interstitial atoms in alloys.

1. Tetrahedral Interstitial Voids ($T_d$)

A tetrahedral void is bounded by four mutually touching host spheres arranged at the vertices of a regular tetrahedron.

In the fcc unit cell (lattice parameter $a = 2\sqrt{2}R$), the cell can be subdivided into 8 smaller octants of edge length $a/2$.

The center of each octant is surrounded by 4 spheres (one corner atom and three adjacent face-centered atoms) forming a regular tetrahedron.

Fractional Coordinates: The 8 tetrahedral voids reside at:

\[\left( \frac{1}{4}, \frac{1}{4}, \frac{1}{4} \right), \left( \frac{3}{4}, \frac{1}{4}, \frac{1}{4} \right), \left( \frac{1}{4}, \frac{3}{4}, \frac{1}{4} \right), \left( \frac{1}{4}, \frac{1}{4}, \frac{3}{4} \right), \dots \text{ (8 sites per cell)}\]

Radius Ratio Derivation:

Distance from corner $(0,0,0)$ to octant center $(a/4, a/4, a/4)$ is:

\[d = \sqrt{\left(\frac{a}{4}\right)^2 + \left(\frac{a}{4}\right)^2 + \left(\frac{a}{4}\right)^2} = \frac{a\sqrt{3}}{4}\]

Substitute $a = 2\sqrt{2} R$:

\[R + r_{\text{tet}} = \frac{2\sqrt{2} R \sqrt{3}}{4} = \frac{\sqrt{6}}{2} R = \sqrt{\frac{3}{2}} R \implies \frac{r_{\text{tet}}}{R} = \sqrt{\frac{3}{2}} - 1 \approx 0.225\]

2. Octahedral Interstitial Voids ($O_h$)

An octahedral void is bounded by six host spheres arranged at the vertices of a regular octahedron.

In the fcc unit cell:

1. Body-Center Void: Located at $(1/2, 1/2, 1/2)$, coordinated by 6 face-centered spheres at distance $a/2$.

2. Edge-Center Voids: Located at the center of all 12 unit cell edges: $(1/2, 0, 0), (0, 1/2, 0), \dots$ Each edge-center is shared by 4 adjacent unit cells.

Total Count per Cell:

\[N_{\text{oct}} = 1\text{ (body)} + 12 \times \frac{1}{4}\text{ (edges)} = 1 + 3 = 4 \text{ voids per cell}\]

Radius Ratio Derivation:

Along any unit cell edge, two host spheres of radius $R$ at $(0,0,0)$ and $(1,0,0)$ sandwich an interstitial void of radius $r_{\text{oct}}$:

\[2R + 2r_{\text{oct}} = a = 2\sqrt{2} R \implies R + r_{\text{oct}} = \sqrt{2} R \implies \frac{r_{\text{oct}}}{R} = \sqrt{2} - 1 \approx 0.414\]

§2.5
  Void Stoichiometry & Void-to-Atom Ratios in Close-Packed Lattices

A universal stoichiometric relationship governs interstitial sites in all close-packed lattices, regardless of whether the stacking is cubic ($ABC$) or hexagonal ($AB$).

The Universal Stoichiometric Rule

For any close-packed assembly containing $N$ host spheres:

\[\text{Number of Octahedral Voids} = N\]

\[\text{Number of Tetrahedral Voids} = 2N\]

\[\text{Total Interstitial Voids} = 3N\]

Rigorous Proof for the FCC / CCP Lattice

In a conventional face-centered cubic unit cell:

1. Host Atoms ($N$):

\[N = 8 \times \frac{1}{8} \text{ (corners)} + 6 \times \frac{1}{2} \text{ (faces)} = 1 + 3 = 4 \text{ atoms per cell}\]

2. Octahedral Voids:

$1$ at cell body-center $(1/2, 1/2, 1/2)$ $\implies 1 \times 1 = 1$.

$12$ at edge-centers $\implies 12 \times (1/4) = 3$.

Total $N_{\text{oct}} = 1 + 3 = 4 = N$.

3. Tetrahedral Voids:

$1$ inside each of the 8 constituent octants $\implies 8 \times 1 = 8 = 2N$.

Structural Archetypes Derived from Interstitial Filling

Rock Salt (NaCl): $100\%$ of octahedral voids occupied in ccp anion array ($6:6$ coordination).

Zinc Blende (ZnS): $50\%$ of tetrahedral voids occupied alternately in ccp anion array ($4:4$ coordination).

Fluorite (CaF$_2$): $100\%$ of tetrahedral voids occupied in ccp cation array ($8:4$ coordination).

Nickel Arsenide (NiAs): $100\%$ of octahedral voids occupied in hcp anion array ($6:6$ coordination).

Wurtzite (ZnS): $50\%$ of tetrahedral voids occupied alternately in hcp anion array ($4:4$ coordination).

Cadmium Iodide (CdI$_2$): $50\%$ of octahedral voids occupied in alternate layers of hcp iodide ($6:3$ coordination).

§2.6
  Pauling's Radius Ratio Rules & Geometric Coordination Limits

In 1929, Linus Pauling formulated geometric principles governing ionic crystal coordination polyhedra. Pauling's First Rule states that a coordinated polyhedron of anions is formed about each cation, with the coordination number dictated by the radius ratio $\rho = r_+ / r_-$.

Derivation of Critical Radius Ratios

Linear Coordination (C.N. = 2):

\[\frac{r_+}{r_-} \ge 0\]

Trigonal Planar Coordination (C.N. = 3):

\[\frac{r_+ + r_-}{r_-} = \frac{2}{\sqrt{3}} \implies \frac{r_+}{r_-} = \frac{2}{\sqrt{3}} - 1 \approx 0.155\]

Tetrahedral Coordination (C.N. = 4):

\[\frac{r_+ + r_-}{r_-} = \sqrt{\frac{3}{2}} \implies \frac{r_+}{r_-} = \sqrt{\frac{3}{2}} - 1 \approx 0.225\]

Octahedral Coordination (C.N. = 6):

\[\frac{r_+ + r_-}{r_-} = \sqrt{2} \implies \frac{r_+}{r_-} = \sqrt{2} - 1 \approx 0.414\]

Cubic Coordination (C.N. = 8):

\[\frac{r_+ + r_-}{r_-} = \sqrt{3} \implies \frac{r_+}{r_-} = \sqrt{3} - 1 \approx 0.732\]

Cuboctahedral / Close-Packed (C.N. = 12):

\[\frac{r_+}{r_-} = 1.000\]

§2.7
  Atomic Packing Fraction (APF) & Theoretical Mass Density

The efficiency with which atoms fill space in a crystal lattice dictates mechanical density, vacancy migration barriers, and compressibility.

Mathematical Definition of the Atomic Packing Fraction

The Atomic Packing Fraction (APF) is:

\[\text{APF} = \frac{N_{\text{atoms}} \times V_{\text{sphere}}}{V_{\text{cell}}} = \frac{N \left( \frac{4}{3}\pi R^3 \right)}{V_{\text{cell}}}\]

Simple Cubic (sc): $N = 1, a = 2R \implies \text{APF} = \frac{\pi}{6} \approx 52.36\%$.

Body-Centered Cubic (bcc): $N = 2, a\sqrt{3} = 4R \implies \text{APF} = \frac{\pi\sqrt{3}}{8} \approx 68.02\%$.

Face-Centered Cubic (fcc): $N = 4, a\sqrt{2} = 4R \implies \text{APF} = \frac{\pi}{3\sqrt{2}} \approx 74.05\%$.

Diamond Cubic: $N = 8, a\sqrt{3} = 8R \implies \text{APF} = \frac{\pi\sqrt{3}}{16} \approx 34.01\%$.

Theoretical Mass Density Derivation

\[\rho_{\text{theoretical}} = \frac{\text{Mass of Unit Cell}}{\text{Volume of Unit Cell}} = \frac{Z \times M}{N_A \times V_{\text{cell}}}\]

where $Z$ is the number of formula units per unit cell, $M$ is the molar mass ($\text{g/mol}$), $N_A = 6.02214 \times 10^{23}\text{ mol}^{-1}$, and $V_{\text{cell}}$ is in $\text{cm}^3$.

§2.8
  Interstitial Alloys, Hydrides & The Hume-Rothery Rules

When host metal lattices incorporate solute elements, solid solutions form via interstitial or substitutional mechanisms.

Interstitial Solid Solutions & Hägg's Rule

Stable interstitial phases form when:

\[\frac{r_{\text{solute}}}{r_{\text{solvent}}} < 0.59\]

Carbon in Iron (Steel Metallurgy):

Austenite ($\gamma$-Fe, fcc): Large symmetric octahedral voids ($r_{\text{oct}} = 0.53\text{ \AA}$) allow up to $2.14\text{ wt}\%$ carbon solubility at $1147^\circ\text{C}$.

Ferrite ($\alpha$-Fe, bcc): Tetragonally distorted octahedral voids with a compressed axis opening of only $0.19\text{ \AA}$ severely restrict carbon solubility to @@MATH_TOKEN_2@@lt; 0.022\text{ wt}\%$.

Substitutional Solid Solutions & Hume-Rothery Rules

Extensive solid solubility requires:

1. Size Factor: Atomic radius mismatch $\le 15\%$.

2. Crystal Structure: Identical space lattice and crystal symmetry.

3. Electronegativity: Minimal electronegativity difference to avoid intermetallic precipitation.

4. Valence Electron Concentration ($e/a$): Characteristic ratios govern phase stability:

$\alpha$-phase (fcc solid solution): $e/a < 1.36$

$\beta$-phase (bcc): $e/a = 21/14 = 1.50$

$\gamma$-phase (complex cubic): $e/a = 21/13 \approx 1.62$

$\epsilon$-phase (hcp): $e/a = 21/12 = 1.75$

Medium
  Example 2.1: Exact Derivation of the Tetrahedral Interstitial Void Radius

Consider four identical hard spheres of radius $R$ packed in contact at the vertices of a regular tetrahedron.

Inscribe the tetrahedron within a cube of edge length $L$. Relate $L$ to $R$.

Derive the distance from the cube center to any of the four sphere centers.

Prove that $r_{\text{tet}} / R = \sqrt{3/2} - 1 \approx 0.2247$.

👁️ Reveal Complete Derivation & Solution

Step 1: Inscription in a Cube

The tetrahedron vertices lie on alternating corners of a cube of edge $L$: $(0,0,0), (L,L,0), (L,0,L), (0,L,L)$. Tetrahedron edge length is the face diagonal: $d = L\sqrt{2} = 2R \implies L = R\sqrt{2}$.

Step 2: Distance from Center to Vertex

The centroid of the tetrahedron is at the body center $(L/2, L/2, L/2)$:

\[D = \frac{L\sqrt{3}}{2} = \frac{(R\sqrt{2})\sqrt{3}}{2} = R \sqrt{\frac{3}{2}}\]

Step 3: Radius Ratio

\[R + r_{\text{tet}} = R \sqrt{\frac{3}{2}} \implies \frac{r_{\text{tet}}}{R} = \sqrt{\frac{3}{2}} - 1 \approx 1.22474 - 1 = 0.2247 \approx 0.225\]

Easy
  Example 2.2: Exact Derivation of the Octahedral Interstitial Void Radius

Six identical hard spheres of radius $R$ surround an octahedral void.

Relate the equatorial square edge $S$ to $R$.

Using the square diagonal, derive the void radius $r_{\text{oct}}$.

Prove that $r_{\text{oct}} / R = \sqrt{2} - 1 \approx 0.4142$.

👁️ Reveal Complete Derivation & Solution

Step 1: Equatorial Geometry

Edge length of square: $S = 2R$.

Step 2: Diagonal Geometry

Square diagonal: $D = S\sqrt{2} = 2\sqrt{2} R$. Along diagonal: $D = 2R + 2r_{\text{oct}} = 2(R + r_{\text{oct}})$.

Step 3: Radius Ratio

\[2(R + r_{\text{oct}}) = 2\sqrt{2} R \implies R + r_{\text{oct}} = R\sqrt{2} \implies \frac{r_{\text{oct}}}{R} = \sqrt{2} - 1 \approx 0.4142\]

Medium
  Example 2.3: Geometric Proof of Atomic Packing Factors for FCC and BCC Lattices

Prove analytically:

$\text{APF}_{\text{fcc}} = \frac{\pi}{3\sqrt{2}} \approx 74.05\%$.

$\text{APF}_{\text{bcc}} = \frac{\pi\sqrt{3}}{8} \approx 68.02\%$.

Explain Kepler's conjecture on sphere packing.

👁️ Reveal Complete Derivation & Solution

Step 1: FCC Proof

\[a\sqrt{2} = 4R \implies a = 2\sqrt{2} R, \quad V_{\text{cell}} = 16\sqrt{2} R^3, \quad N = 4\]

\[\text{APF}_{\text{fcc}} = \frac{4 \times \frac{4}{3}\pi R^3}{16\sqrt{2} R^3} = \frac{\pi}{3\sqrt{2}} \approx 0.74048 \quad (74.05\%)\]

Step 2: BCC Proof

\[a\sqrt{3} = 4R \implies a = \frac{4R}{\sqrt{3}}, \quad V_{\text{cell}} = \frac{64 R^3}{3\sqrt{3}}, \quad N = 2\]

\[\text{APF}_{\text{bcc}} = \frac{2 \times \frac{4}{3}\pi R^3}{\frac{64 R^3}{3\sqrt{3}}} = \frac{\pi\sqrt{3}}{8} \approx 0.68017 \quad (68.02\%)\]

Step 3: Kepler Conjecture

Kepler conjectured in 1611 that no packing of identical spheres in 3D can exceed $\frac{\pi}{3\sqrt{2}} \approx 74.05\%$, proven rigorously by Thomas Hales in 1998.

Hard
  Example 2.4: Analytical Proof of the Ideal HCP Axial Ratio

In an ideal hcp lattice of touching spheres of radius $R$:

Determine the interplanar height $h$ between layer $A$ and layer $B$.

Prove that the ideal axial ratio is $c/a = \sqrt{8/3} \approx 1.633$.

Interpret $c/a = 1.856$ in zinc.

👁️ Reveal Complete Derivation & Solution

Step 1: Interplanar Height

Distance from base vertex to triangle centroid: $r_{\text{centroid}} = a/\sqrt{3}$. Pythagorean theorem:

\[h^2 + \left(\frac{a}{\sqrt{3}}\right)^2 = a^2 \implies h^2 = \frac{2}{3}a^2 \implies h = a\sqrt{\frac{2}{3}}\]

Step 2: Total Cell Height $c$

\[c = 2h = 2a\sqrt{\frac{2}{3}} \implies \frac{c}{a} = 2\sqrt{\frac{2}{3}} = \sqrt{\frac{8}{3}} \approx 1.63299\]

Step 3: Interpretation of Zinc

Zinc's large $c/a = 1.856$ indicates strong in-plane covalent bonding and weak interlayer cohesion.

Easy
  Example 2.5: Theoretical Density Calculation for Metallic Copper

Copper (fcc, $M = 63.546\text{ g/mol}$, $R = 1.278\text{ \AA}$):

Calculate the lattice parameter $a$.

Calculate the theoretical density $\rho$.

Compare with experimental density $8.96\text{ g/cm}^3$.

👁️ Reveal Complete Derivation & Solution

Step 1: Lattice Parameter

\[a = 2\sqrt{2} R = 2(1.41421)(1.278 \times 10^{-8}\text{ cm}) = 3.6148 \times 10^{-8}\text{ cm}\]

Step 2: Theoretical Density

\[V_{\text{cell}} = a^3 = 4.7235 \times 10^{-23}\text{ cm}^3\]

\[\rho = \frac{4 \times 63.546}{(6.02214 \times 10^{23})(4.7235 \times 10^{-23})} = 8.936\text{ g/cm}^3 \approx 8.94\text{ g/cm}^3\]

Step 3: Comparison

Matches experimental $8.96\text{ g/cm}^3$ within $0.25\%$.

Medium
  Example 2.6: Fractional Coordinates of Interstitial Voids in FCC

For an fcc unit cell of edge $a$:

Tabulate the coordinates of all 4 octahedral voids.

Tabulate the coordinates of all 8 tetrahedral voids.

Calculate the distance between nearest-neighbor tetrahedral voids.

👁️ Reveal Complete Derivation & Solution

Step 1: Octahedral Voids

1 body-center: $(1/2, 1/2, 1/2)$

12 edge-centers: $(1/2, 0, 0), (0, 1/2, 0), \dots$ (weight $1/4$) $\implies$ Total 4 voids.

Step 2: Tetrahedral Voids

8 octant centers: $(1/4, 1/4, 1/4), (3/4, 1/4, 1/4), \dots$ (weight 1) $\implies$ Total 8 voids.

Step 3: Separation

Distance between $(1/4, 1/4, 1/4)$ and $(3/4, 1/4, 1/4)$ is $\Delta x = a/2$.

Medium
  Example 2.7: Radius Ratio Threshold for Cubic Coordination

Derive the critical minimum radius ratio $r_+ / r_-$ for 8-fold cubic coordination.

👁️ Reveal Complete Derivation & Solution

Derivation

Anion contact along cube edge: $L = 2r_-$. Cation-anion contact along body diagonal: $2(r_+ + r_-) = L\sqrt{3} = 2r_-\sqrt{3}$.

\[r_+ + r_- = r_-\sqrt{3} \implies \frac{r_+}{r_-} = \sqrt{3} - 1 \approx 0.73205\]

Hard
  Example 2.8: Carbon Interstitial Site Distortion in Austenite vs Ferrite

Austenite (fcc Fe, $a = 3.589\text{ \AA}$) vs Ferrite (bcc Fe, $a = 2.866\text{ \AA}$):

Calculate octahedral void radius in fcc iron.

Calculate compressed opening of the octahedral void in bcc iron.

Explain why carbon solubility in austenite is $100\times$ higher than in ferrite.

👁️ Reveal Complete Derivation & Solution

Step 1: FCC Void Radius

\[R_{\text{fcc}} = 1.269\text{ \AA} \implies r_{\text{oct, fcc}} = a/2 - R = 1.795 - 1.269 = 0.526\text{ \AA}\]

Step 2: BCC Compressed Void Radius

\[R_{\text{bcc}} = 1.241\text{ \AA} \implies r_{\text{oct, bcc}} = a/2 - R = 1.433 - 1.241 = 0.192\text{ \AA}\]

Step 3: Carbon Solubility Explanation

Carbon ($r = 0.77\text{ \AA}$) induces $300\%$ strain along the compressed axis in ferrite vs $46\%$ in austenite. The severe strain energy suppresses carbon solubility in ferrite to @@MATH_TOKEN_3@@lt; 0.02\%$, while austenite dissolves up to $2.14\%$. Trapping carbon by quenching produces tetragonally distorted martensite.

Easy
  Example 2.9: Hume-Rothery Electron Concentration in Brass

In the Cu-Zn system ($v_{\text{Cu}} = 1, v_{\text{Zn}} = 2$):

Calculate atomic percentage of Zn at the $\alpha$-brass limit ($e/a = 1.36$).

Verify $e/a$ for $\beta$-brass ($\text{CuZn}$) and $\gamma$-brass ($\text{Cu}_5\text{Zn}_8$).

👁️ Reveal Complete Derivation & Solution

Step 1: Alpha-Brass Limit

\[\ne/a = 1 + x = 1.36 \implies x = 0.36 \implies 36\text{ at}\%\text{ Zn}\]

Step 2: Beta and Gamma Brass

$\beta$-brass ($\text{CuZn}$): $e/a = (1+2)/2 = 1.50 = 21/14$.

$\gamma$-brass ($\text{Cu}_5\text{Zn}_8$): $e/a = (5(1) + 8(2))/13 = 21/13 \approx 1.62$.

← Previous chapterBook contentsNext chapter →

Department of Chemistry
  Complete 16-Volume University Honors Curriculum

OpenSTEM Digital Press
  Peer-Reviewed Interactive Mathematical Sciences

60 FPS Simulation Engines
  Hardware-Accelerated HTML5 Canvas Solvers

STEM Portal Home
  Algebra & Trigonometry
  Calculus I
  2D Geometry
  3D & Vector Geometry
  Calculus III
  Linear Algebra
  Differential Equations I
  Differential Equations II
  Complex Analysis
  Numerical Analysis
  Abstract Algebra
  Graph Theory
  Real Analysis
  Differential Geometry
  Theory of Numbers
  General Topology
  Partial Differential Equations
  Discrete Mathematics
  Tensor Analysis
  Fuzzy Mathematics
  Physical Chemistry I
  Inorganic Chemistry I
  Organic Chemistry I
  Organic Chemistry II
  Analytical Chemistry
  Nuclear & Radiochemistry
  Industrial Chemistry
  Molecular Motion & Reaction Kinetics
  Chemistry of Natural Products
  Chemical Spectroscopy
  Quantum Chemistry & Stat Thermo
  Solid State Chemistry
  Polymer Chemistry
  Supramolecular Chemistry
  Organometallic Chemistry
  Environmental Chemistry
  About & Editorial
  Privacy Policy
  Terms of Service
  💬 Discord Community
  Contact

© 2026 OpenSTEM Global Academic Press • Free Open-Access Academic Library • Interactive University Study Resources

File: src/subjects/chemistry/solid-state-chemistry/solid-state-chemistry-chapter-3.html
Chemical Crystallography II: Macroscopic & Microscopic Symmetry | Solid State Chemistry: Crystal Systems, Close-Packed Lattices, Symmetry, XRD, Imperfections, Band Theory & Superconductivity | OpenSTEM Library

Solid State Chemistry: Crystal Systems, Close-Packed Lattices, Symmetry, XRD, Imperfections, Band Theory & Superconductivity
  Solid State Chemistry

Course Chapters (10 Units)

  Ch.1Classification of Solids, Cohesive Forces & Born-Haber Energetics
Ch.2Chemical Crystallography I: Lattices, Unit Cells & Close-Packed Topologies
Ch.3Chemical Crystallography II: Macroscopic & Microscopic Symmetry
Ch.4Miller Indices, Reciprocal Space & Atomic-Scale Diffraction Mechanics
Ch.5Archetypal Binary Ionic Crystal Structures
Ch.6Complex & Layered Ionic Topologies
Ch.7Electronic Band Theory of Solids
Ch.8Point Defects, Defect Thermodynamics & Non-Stoichiometry
Ch.9Extended Imperfections, Dislocations & Doped Semiconductors
Ch.10Solid-State Transport, Fast-Ion Conductors & Superconductivity

Department of Chemistry • Book 12

OpenSTEM Academic Press • Milestone #53

← OpenSTEM Portal
  
  /
  Solid State Chemistry

A± Font

⏱️ 00:00

Night viewA−A+

Chapter 3 • Theory & Derivations

  Chemical Crystallography II: Macroscopic & Microscopic Symmetry

  Crystallographic symmetry operations, proof of the crystallographic restriction theorem, 32 point groups, stereographic projections, translational symmetry (glide planes and screw axes), the 230 space groups, and solid-state polymorphic transformations.

§3.1
  Macroscopic Symmetry Operations & The Crystallographic Restriction Theorem

The external morphological faces of well-formed macroscopic crystals exhibit rigorous symmetry described by crystallographic point groups.

The Crystallographic Restriction Theorem

Unlike free molecules in the gas phase, which can exhibit arbitrary rotational symmetry (such as $C_5$ in ferrocene or $C_7$ in tropylium), periodic crystals in two and three dimensions can possess only 1-, 2-, 3-, 4-, and 6-fold rotational symmetry. Fivefold ($C_5$) and eightfold or higher ($C_{\ge 7}$) rotation axes are strictly forbidden by translational periodicity.

Mathematical Proof:

Consider a 1D row of identical lattice points along a translation vector $\mathbf{a}$ of length $a$. Let two neighboring lattice points be $A$ and $B$, separated by distance $a$. Assume a counterclockwise rotation by angle $\alpha$ about an axis perpendicular to the plane passing through $A$ maps the lattice onto itself. Then point $B$ rotates to $B'$. Similarly, rotating clockwise by $\alpha$ about an axis passing through $B$ maps point $A$ to $A'$. Because the crystal lattice is translationally periodic, the vector connecting $A'$ and $B'$ must itself be a lattice translation vector parallel to $AB$, having length equal to an integer multiple $m$ of the primitive translation $a$:

\[\overline{A'B'} = m a, \quad m \in \mathbb{Z}\]

Projecting the segments onto the line $AB$:

\[\overline{A'B'} = a + 2 a \sin(\alpha - 90^\circ) = a - 2 a \cos\alpha = m a\]

Dividing throughout by $a$:

\[1 - 2\cos\alpha = m \implies \cos\alpha = \frac{1 - m}{2} = \frac{N}{2}, \quad N \in \mathbb{Z}\]

Because the cosine function is strictly bounded by $-1 \le \cos\alpha \le +1$:

\[-1 \le \frac{N}{2} \le +1 \implies N \in \{-2, -1, 0, +1, +2\}\]

Evaluating the permitted angles $\alpha$ and rotation orders $n = 360^\circ / \alpha$:

$N = -2 \implies \cos\alpha = -1 \implies \alpha = 180^\circ \implies n = 2$ (twofold rotation).

$N = -1 \implies \cos\alpha = -1/2 \implies \alpha = 120^\circ \implies n = 3$ (threefold rotation).

$N = 0 \implies \cos\alpha = 0 \implies \alpha = 90^\circ \implies n = 4$ (fourfold rotation).

$N = +1 \implies \cos\alpha = +1/2 \implies \alpha = 60^\circ \implies n = 6$ (sixfold rotation).

$N = +2 \implies \cos\alpha = +1 \implies \alpha = 360^\circ \implies n = 1$ (identity rotation).

Fivefold rotation requires $\cos(72^\circ) = (\sqrt{5}-1)/4 \approx 0.3090$, which is not a half-integer ($N/2$). Hence, pentagonal tiles cannot tile Euclidean 2D space without gaps or overlaps.

§3.2
  Inversion Centers, Mirror Planes & Rotary-Inversion Operations

Crystallographic point symmetry comprises proper rotations and improper (roto-inversion) operations.

Proper Rotations ($n$)

A proper rotation of order $n$ ($n \in \{1, 2, 3, 4, 6\}$) rotates an object by angle $\alpha = 2\pi/n$ about an axis, preserving enantiomeric handedness (congruent transformation).

Center of Inversion ($\bar{1}$ or $i$)

An inversion center maps point $(x, y, z)$ through the origin to $(-x, -y, -z)$:

\[\mathbf{r}' = -\mathbf{r}\]

Crystals possessing an inversion center are centrosymmetric and cannot exhibit polar physical phenomena such as piezoelectricity, pyroelectricity, or optical second-harmonic generation (SHG).

Mirror Planes ($m$ or $\sigma$)

A reflection plane maps coordinates across a plane. A mirror plane normal to the $z$-axis maps $(x, y, z) \to (x, y, -z)$. In Hermann-Mauguin notation, a mirror plane is denoted by $m$, equivalent to a twofold rotary-inversion axis:

\[m \equiv \bar{2}\]

Rotary-Inversion Axes ($\bar{n}$)

Combines a proper rotation by $2\pi/n$ with an immediate inversion through the origin:

$\bar{1}$: Inversion center ($i$).

$\bar{2}$: Equivalent to a mirror plane $m$ perpendicular to the axis.

$\bar{3}$: A threefold rotation followed by inversion, equivalent to $3 + \bar{1}$ (a threefold axis with a center of inversion).

$\bar{4}$: An essential fourfold rotary-inversion axis (characteristic of tetrahedral and tetragonal groups such as $\text{CuFeS}_2$ chalcopyrite). It consists of two operations: $\bar{4}^1$ and $\bar{4}^3$, containing an embedded twofold axis $\bar{4}^2 = 2$.

$\bar{6}$: A sixfold rotation followed by inversion, equivalent to a threefold rotation with a perpendicular mirror plane ($3/m$).

§3.3
  The 32 Crystallographic Point Groups & Stereographic Projections

Combining the 5 proper rotation axes ($1, 2, 3, 4, 6$) with inversion and reflection generates precisely 32 crystallographic point groups (crystal classes) distributed among the 7 crystal systems.

Stereographic Projection Principles

A stereographic projection represents 3D angular relationships of crystal faces and symmetry elements on a 2D plane:

The crystal is placed at the center of a reference sphere.

Normals to crystal faces (poles) radiate outward, intersecting the sphere surface.

Points in the northern hemisphere ($z > 0$) are projected onto the equatorial plane by connecting them to the south pole; their intersections are marked with a solid dot ($\bullet$).

Points in the southern hemisphere ($z < 0$) are projected to the north pole and marked with an open circle ($\circ$).

Mirror planes perpendicular to the projection plane appear as straight diametral lines; mirror planes inclined to the plane appear as circular arcs.

Distribution of the 32 Point Groups Across Crystal Systems

Triclinic ($2$): $1$ (non-centrosymmetric), $\bar{1}$ (centrosymmetric).

Monoclinic ($3$): $2, m, 2/m$.

Orthorhombic ($3$): $222, mm2, mmm$.

Tetragonal ($7$): $4, \bar{4}, 4/m, 422, 4mm, \bar{4}2m, 4/mmm$.

Trigonal ($5$): $3, \bar{3}, 32, 3m, \bar{3}m$.

Hexagonal ($7$): $6, \bar{6}, 6/m, 622, 6mm, \bar{6}m2, 6/mmm$.

Cubic ($5$): $23, m\bar{3}, 432, \bar{4}3m, m\bar{3}m$.

Centrosymmetric vs Non-Centrosymmetric Groups

Centrosymmetric ($11$ groups): Contain $\bar{1}$. Include $\bar{1}, 2/m, mmm, 4/m, 4/mmm, \bar{3}, \bar{3}m, 6/m, 6/mmm, m\bar{3}, m\bar{3}m$.

Non-Centrosymmetric ($21$ groups): Lack inversion. Of these, 20 groups are piezoelectric (polar or chiral), and 10 groups are polar / pyroelectric ($1, 2, m, mm2, 4, 4mm, 3, 3m, 6, 6mm$), exhibiting spontaneous electric polarization along a unique polar axis.

§3.4
  Hermann-Mauguin and Schoenflies Notations & Crystal Habits

Two notation systems are used internationally to denote crystallographic symmetry:

Hermann-Mauguin vs Schoenflies Notation

1. Schoenflies Notation: Widely used in molecular spectroscopy and quantum chemistry:

$C_n$: Cyclic group of order $n$.

$C_{nv}$: Cyclic group with vertical mirror planes.

$C_{nh}$: Cyclic group with horizontal mirror plane.

$D_n$: Dihedral group ($C_n$ plus $n$ perpendicular $C_2$ axes).

$D_{nh}, D_{nd}$: Dihedral groups with horizontal or diagonal mirror planes.

$T, T_h, T_d$: Tetrahedral cubic groups.

$O, O_h$: Octahedral cubic groups.

2. Hermann-Mauguin (International) Notation: Standard in solid-state chemistry and X-ray crystallography:

Direct axes are denoted by numbers: $1, 2, 3, 4, 6$.

Inversion axes are denoted with a bar: $\bar{1}, \bar{3}, \bar{4}, \bar{6}$.

Mirror planes are denoted by $m$.

A slash ($/$) indicates a mirror plane perpendicular to a rotation axis: $2/m, 4/m, 6/m$.

Successive symbols indicate symmetry along conventional crystallographic directions:

Orthorhombic ($mmm$): Mirror planes perpendicular to $\mathbf{a}, \mathbf{b}, \mathbf{c}$.

Tetragonal ($4/mmm$): $4/m$ along $c$; $m$ along $a, b$; $m$ along $[110]$.

Cubic ($m\bar{3}m$): $m$ along $\langle 100 \rangle$; $\bar{3}$ along body diagonals $\langle 111 \rangle$; $m$ along face diagonals $\langle 110 \rangle$.

Macroscopic Crystal Forms and Habits

A crystal form $\{hkl\}$ is a set of crystal faces related by the symmetry operations of the point group.

Open Forms: Faces do not enclose space (e.g., pedions [1 face], pinacoids [2 parallel faces], prisms, pyramids). Must be combined with other forms to create a closed crystal.

Closed Forms: Faces completely enclose space (e.g., octahedron $\{111\}$, cube $\{100\}$, rhombic dodecahedron $\{110\}$, tetrahedron).

Crystal Habit: The external morphological shape developed during growth (e.g., acicular [needle-like], platy [tabular], dendritic, prismatic), dictated by relative face growth velocities under differing supersaturation and impurity conditions.

§3.5
  Translational Symmetry Elements: Axial, Diagonal & Diamond Glide Planes

When point symmetry operations are combined with fractional translations of the crystal space lattice, new microscopic symmetry elements arise that operate only at the atomic scale: glide planes and screw axes.

The Glide Plane Operation

A glide plane combines a mirror reflection across a plane with a simultaneous translation $\mathbf{t}$ parallel to that plane by a fraction of a unit cell vector:

\[\mathbf{r}' = \mathbf{R}_m \mathbf{r} + \mathbf{t}\]

Applying the operation twice corresponds to two reflections (identity) plus two translations $2\mathbf{t}$:

\[2\mathbf{t} = \mathbf{T}_{\text{lattice}} \implies \mathbf{t} = \frac{1}{2} \mathbf{T}_{\text{lattice}}\]

Types of Glide Planes in Hermann-Mauguin Notation

1. Axial Glide Planes ($a, b, c$):

Translation is exactly half of a primitive unit cell vector parallel to the glide plane:

$a$-glide: Reflection across plane, followed by translation $\mathbf{t} = \mathbf{a}/2$.

$b$-glide: Translation $\mathbf{t} = \mathbf{b}/2$.

$c$-glide: Translation $\mathbf{t} = \mathbf{c}/2$.

2. Diagonal Glide Plane ($n$):

Translation is half the face diagonal of the cell:

For an $n$-glide perpendicular to $c$: $\mathbf{t} = \frac{\mathbf{a} + \mathbf{b}}{2}$.

3. Diamond Glide Plane ($d$):

Translation is one-quarter of a face or body diagonal, occurring in centered lattices (such as the diamond cubic lattice $Fd\bar{3}m$):

$\mathbf{t} = \frac{\mathbf{a} \pm \mathbf{b}}{4}$ or $\frac{\mathbf{a} + \mathbf{b} + \mathbf{c}}{4}$.

Glide planes leave no invariant macroscopic face angles and are therefore invisible in morphological mineralogy. However, their translation components introduce destructive phase interference in diffracted X-ray beams, generating systematic absences in $(hkl)$ reflections that allow crystallographers to determine space groups unambiguously.

§3.6
  Screw Axes ($n_m$) & Microscopic Helical Translations

A screw axis combines a proper rotation by angle $2\pi/n$ with a fractional translation parallel to the rotation axis.

Mathematical Formulation

A screw axis is denoted by the symbol:

\[n_m, \quad n \in \{2, 3, 4, 6\}, \quad m \in \{1, 2, \dots, n-1\}\]

The operation consists of:

Rotation by $2\pi/n$ about the axis.

Translation parallel to the axis by fractional vector:

\[\mathbf{t} = \frac{m}{n} \mathbf{T}\]

Applying the $n_m$ operation $n$ times yields an overall rotation of $n \times (2\pi/n) = 2\pi$ (identity) and a total translation of $n \times (m/n)\mathbf{T} = m\mathbf{T}$, which is an integer lattice translation.

The Eleven Screw Axes

Twofold:

$2_1$: Rotation $180^\circ$, translation $\mathbf{t} = \mathbf{c}/2$.

Threefold:

$3_1$: Rotation $120^\circ$, translation $\mathbf{t} = \mathbf{c}/3$ (right-handed helix).

$3_2$: Rotation $120^\circ$, translation $\mathbf{t} = 2\mathbf{c}/3$ (left-handed enantiomorph of $3_1$).

Fourfold:

$4_1$: Rotation $90^\circ$, translation $\mathbf{t} = \mathbf{c}/4$ (right-handed).

$4_2$: Rotation $90^\circ$, translation $\mathbf{t} = 2\mathbf{c}/4 = \mathbf{c}/2$ (neutral).

$4_3$: Rotation $90^\circ$, translation $\mathbf{t} = 3\mathbf{c}/4$ (left-handed enantiomorph of $4_1$).

Sixfold:

$6_1$ and $6_5$: Enantiomorphic pair with translations $\mathbf{c}/6$ and $5\mathbf{c}/6$.

$6_2$ and $6_4$: Enantiomorphic pair with translations $2\mathbf{c}/6$ and $4\mathbf{c}/6$.

$6_3$: Translation $3\mathbf{c}/6 = \mathbf{c}/2$.

Enantiomorphism and Chiral Crystals

Chiral molecules (such as L-amino acids and D-sugars) cannot crystallize in space groups possessing inversion centers, mirror planes, or glide planes. They crystallize exclusively in the 65 Sohncke space groups, which contain only proper rotations and screw axes ($n_m$). Quartz ($\alpha$-quartz) crystallizes as enantiomorphic pairs in space groups $P3_1 21$ (right-handed) and $P3_2 21$ (left-handed), exhibiting macroscopic optical rotation.

§3.7
  The 230 Space Groups: Derivation, Symbols & Asymmetric Units

The complete symmetry of any crystalline solid is rigorously described by one of the 230 crystallographic space groups, derived independently in 1891 by Arthur Schoenflies and Evgraf Fedorov.

Construction of Space Groups

A space group $\mathcal{G}$ is the infinite discrete group of all symmetry operations that map a 3D periodic crystal onto itself. It is mathematically an extension of the translational group $\mathcal{T}$ (14 Bravais lattices) by a point group $\mathcal{P}$ (32 point groups):

Symmorphic Space Groups (73): Contain only point group operations and pure lattice translations (no glide planes or screw axes).

Non-Symmorphic Space Groups (157): Contain glide planes and/or screw axes with fractional translations.

Anatomy of Hermann-Mauguin Space Group Symbols

The standard full international symbol specifies:

1. First Character: Bravais lattice centering type:

$P$ (Primitive), $I$ (Body-centered), $F$ (Face-centered), $C, A, B$ (Base-centered), $R$ (Rhombohedral).

2. Subsequent Characters: Symmetry elements along principal crystallographic directions:

Monoclinic ($P2_1/c$):

$P$: Primitive lattice.

$2_1/c$: Along the unique $b$-axis, a $2_1$ screw axis is perpendicular to a $c$-glide plane.

Orthorhombic ($Pnma$):

$P$: Primitive lattice.

$n$: $n$-glide plane perpendicular to $a$.

$m$: Mirror plane perpendicular to $b$.

$a$: $a$-glide plane perpendicular to $c$.

Cubic ($Fm\bar{3}m$, Rock Salt):

$F$: Face-centered cubic lattice.

$m$: Mirror plane perpendicular to $\langle 100 \rangle$.

$\bar{3}$: Threefold rotary-inversion axis along body diagonals $\langle 111 \rangle$.

$m$: Mirror plane perpendicular to face diagonals $\langle 110 \rangle$.

The Asymmetric Unit and Wyckoff Positions

Asymmetric Unit: The minimal fraction of unit cell volume from which the entire crystal can be generated by applying all space group symmetry operations.

Wyckoff Positions: Sites within the unit cell classified by their site symmetry:

General Position: A point $(x, y, z)$ having no site symmetry ($1$). Its multiplicity equals the order of the space group.

Special Positions: Points lying on symmetry elements (such as mirror planes, rotation axes, or inversion centers). Their site symmetry is higher, and their multiplicity is a fraction of the general position.

§3.8
  Solid-State Structural Relationships: Polymorphism, Polytypism & Isomorphism

The structural response of solid materials to temperature, pressure, and chemical substitution is categorized into four fundamental crystallographic relationships:

1. Polymorphism

The ability of a chemical compound of fixed stoichiometry to exist in two or more distinct crystal structures (e.g., $\text{CaCO}_3$ as calcite [trigonal] vs aragonite [orthorhombic]; $\text{TiO}_2$ as rutile, anatase, and brookite).

Enantiotropic Polymorphism: Phase transition is thermodynamically reversible at a specific transition temperature ($T_{\text{tr}}$) and pressure ($P_{\text{tr}}$) where $\Delta G = 0$.

Monotropic Polymorphism: One polymorph is thermodynamically stable under all conditions; other polymorphs are metastable and convert irreversibly to the stable phase.

2. Polytypism

A special one-dimensional sub-case of polymorphism in which distinct structures arise solely from different close-packed stacking sequences of identical two-dimensional modular layers:

Silicon Carbide (SiC): More than $250$ distinct polytypes exist:

$3C$: Cubic Zinc Blende stacking ($ABCABC\dots$, space group $F\bar{4}3m$).

$4H$: Hexagonal stacking ($ABCB\dots$, space group $P6_3 mc$).

$6H$: Hexagonal stacking ($ABCACB\dots$, space group $P6_3 mc$, repeat distance $c = 15.1\text{ \AA}$).

$15R$: Rhombohedral stacking with 15-layer repeat ($c = 37.8\text{ \AA}$).

3. Isomorphism

Distinct chemical compounds possessing identical crystal structures, space groups, and closely similar unit cell dimensions (discovered by Eilhard Mitscherlich in 1819).

Examples:

$\text{K}_2\text{SO}_4$, $\text{K}_2\text{SeO}_4$, and $\text{K}_2\text{CrO}_4$ (all orthorhombic $Pnma$).

Alums: $M^I M^{III}(\text{SO}_4)_2 \cdot 12\text{H}_2\text{O}$ (where $M^I = \text{K}^+, \text{NH}_4^+, \text{Rb}^+$ and $M^{III} = \text{Al}^{3+}, \text{Cr}^{3+}, \text{Fe}^{3+}$).

Isomorphous salts readily form continuous substitutional solid solutions and undergo epitaxy.

4. Allotropy

Polymorphism occurring in elemental substances:

Carbon: Diamond ($sp^3$ covalent network), graphite ($sp^2$ layered hexagonal sheets), fullerenes ($\text{C}_{60}$ molecular crystals), carbon nanotubes, and graphene.

Tin ($\text{Sn}$): Grey tin ($\alpha\text{-Sn}$, diamond cubic semiconductor) converts below $13.2^\circ\text{C}$ to white tin ($\beta\text{-Sn}$, body-centered tetragonal ductile metal), a volume expansion of $27\%$ responsible for "tin pest".

Medium
  Example 3.1: Mathematical Proof of the Crystallographic Restriction Theorem

Consider a 2D periodic lattice with lattice translation vector $\mathbf{a}$ of length $a$.

Using the four-point collinear construction (points $A, B$ on the lattice line rotating by $\pm \alpha$ to $A', B'$), derive the equation:

\[\cos\alpha = \frac{1 - m}{2} = \frac{N}{2}, \quad N \in \mathbb{Z}\]

Deduce all allowed rotational orders $n = 360^\circ / \alpha$.

Prove that a 5-fold rotation axis cannot exist in a periodic 2D crystal lattice.

👁️ Reveal Complete Derivation & Solution

Step 1: Geometry of the Construction

Let $A$ and $B$ be two adjacent lattice points separated by vector $\mathbf{a}$ with $|\mathbf{a}| = a$. Rotate counterclockwise by angle $\alpha$ about $A$ to obtain lattice point $B'$. Rotate clockwise by angle $\alpha$ about $B$ to obtain lattice point $A'$. Because the transformed points are lattice points, the vector $A'B'$ must be parallel to $AB$ and equal to an integer multiple of $a$:

\[\overline{A'B'} = m a, \quad m \in \mathbb{Z}\]

Projecting onto the line $AB$:

\[\overline{A'B'} = a - 2a\cos\alpha\]

Equating:

\[a - 2a\cos\alpha = m a \implies 1 - 2\cos\alpha = m \implies \cos\alpha = \frac{1 - m}{2}\]

Setting $N = 1 - m \in \mathbb{Z}$:

\[\cos\alpha = \frac{N}{2}\]

Step 2: Permitted Solutions

Since $-1 \le \cos\alpha \le +1$:

\[-1 \le \frac{N}{2} \le +1 \implies N \in \{-2, -1, 0, +1, +2\}\]

$N = -2 \implies \cos\alpha = -1 \implies \alpha = 180^\circ \implies n = 2$.

$N = -1 \implies \cos\alpha = -1/2 \implies \alpha = 120^\circ \implies n = 3$.

$N = 0 \implies \cos\alpha = 0 \implies \alpha = 90^\circ \implies n = 4$.

$N = +1 \implies \cos\alpha = +1/2 \implies \alpha = 60^\circ \implies n = 6$.

$N = +2 \implies \cos\alpha = +1 \implies \alpha = 360^\circ \implies n = 1$.

Step 3: Fivefold Rotation Impossibility

For $n = 5$, $\alpha = 72^\circ$:

\[\cos(72^\circ) = \frac{\sqrt{5}-1}{4} \approx 0.309017\]

To exist in a lattice, $2\cos(72^\circ) = \frac{\sqrt{5}-1}{2} \approx 0.618034$ must be an integer. Since $\sqrt{5}$ is irrational, this is impossible.

Medium
  Example 3.2: Stereographic Projection of Point Group 4/mmm

Point group $4/mmm$ ($D_{4h}$) is the full holohedral symmetry of the tetragonal crystal system.

List all symmetry operations belonging to point group $4/mmm$. What is the order of the group?

Construct the stereographic projection of the general pole $(hkl)$ with $h > k > 0$ and $l > 0$.

What is the multiplicity of this general form $\{hkl\}$?

👁️ Reveal Complete Derivation & Solution

Step 1: Symmetry Operations

The international symbol $4/mmm$ indicates:

A principal fourfold axis with a perpendicular mirror plane: $4/m \implies E, C_4^1, C_4^2 (= C_2), C_4^3, i, \sigma_h, S_4^1, S_4^3$ (8 operations).

Two mirror planes containing the $c$-axis parallel to $a$ and $b$: $2\sigma_v$ and two perpendicular twofold axes $2C_2'$ (4 operations).

Two mirror planes along diagonal directions $[110]$ and $[1\bar{1}0]$: $2\sigma_d$ and two diagonal twofold axes $2C_2''$ (4 operations).

Total operations: $16$. The order of the group is $h = 16$.

Step 2: Stereographic Projection Coordinates

Start with pole $(hkl)$ in the first octant:

Fourfold rotation about $z$ replicates the pole 4 times in the upper hemisphere:

$(h, k, l), (-k, h, l), (-h, -k, l), (k, -h, l)$ $\implies 4$ solid dots ($\bullet$).

Diagonal mirror planes reflect these 4 poles across the diagonals:

$(k, h, l), (-h, k, l), (-k, -h, l), (h, -k, l)$ $\implies 4$ additional solid dots (total 8 in northern hemisphere).

Horizontal mirror plane $\sigma_h$ reflects all 8 poles to the southern hemisphere:

8 open circles ($\circ$) directly superimposed beneath the 8 solid dots.

Step 3: Multiplicity of Form

Multiplicity equals the total number of symmetry-equivalent faces:

\[\text{Multiplicity} = 8 \text{ (upper)} + 8 \text{ (lower)} = 16\]

The general form is a ditetragonal dipyramid $\{hkl\}$ with 16 faces.

Hard
  Example 3.3: Complete Space Group Deconstruction: P2_1/c

Space group $P2_1/c$ (No. 14, unique axis $b$) is the most common space group in organic and coordination chemistry, describing over $30\%$ of all solved molecular crystal structures.

State the crystal system and Bravais lattice type.

Identify the orientation and operation of the screw axis and glide plane.

List the 4 symmetry-equivalent general positions $(x, y, z)$ generated in the unit cell.

Prove that $P2_1/c$ is centrosymmetric and find the coordinates of the inversion centers.

👁️ Reveal Complete Derivation & Solution

Step 1: Crystal System and Bravais Lattice

Crystal System: Monoclinic ($a \neq b \neq c, \alpha = \gamma = 90^\circ, \beta \neq 90^\circ$).

Bravais Lattice: Primitive ($P$).

Step 2: Symmetry Elements

$2_1$ screw axis: Oriented along the unique $b$-axis $[010]$:

Rotation by $180^\circ$ about $y$ followed by translation $\mathbf{b}/2$.

$c$-glide plane: Perpendicular to the $b$-axis (in the $xz$-plane):

Reflection across $y = 0$ followed by translation $\mathbf{c}/2$.

Step 3: Derivation of the Four General Positions

Start with a general point $(x, y, z)$:

1. Identity ($1$):

\[(x, y, z)\]

2. Screw Axis ($2_1$ along $[010]$ passing through $(0, y, 1/4)$):

Inverts $x$ and $z$, adds $1/2$ translation along $y$:

\[\left(-x, y + \frac{1}{2}, -z + \frac{1}{2}\right)\]

3. Inversion ($i$ at origin $(0,0,0)$):

\[(-x, -y, -z)\]

4. $c$-Glide Plane (perpendicular to $b$):

Reflects $y$, adds $1/2$ translation along $z$:

\[\left(x, -y + \frac{1}{2}, z + \frac{1}{2}\right)\]

These 4 positions define the general position multiplicity $Z = 4$.

Step 4: Centrosymmetry Proof

Combining the $2_1$ screw axis $( -x, y+1/2, -z+1/2 )$ with the $c$-glide $( x, -y+1/2, z+1/2 )$: The composite operation transforms $(x, y, z) \to (-x, -y, -z)$, which is an inversion center! Inversion centers are located at the 8 standard centers of symmetry: $(0,0,0), (1/2, 0, 0), (0, 1/2, 0), (0, 0, 1/2), (1/2, 1/2, 0), (1/2, 0, 1/2), (0, 1/2, 1/2), (1/2, 1/2, 1/2)$.

Medium
  Example 3.4: Wyckoff Multiplicities and Site Invariants in Fm-3m

The space group of the Rock Salt ($\text{NaCl}$) crystal structure is $Fm\bar{3}m$ (No. 225).

State the order of the general position in $Fm\bar{3}m$.

Sodium ions occupy Wyckoff position $4a$: $(0, 0, 0)$. Determine their site symmetry.

Chloride ions occupy Wyckoff position $4b$: $(1/2, 1/2, 1/2)$. Determine their site symmetry.

Verify that the ratio of Wyckoff site multiplicities reproduces the $1:1$ stoichiometry of $\text{NaCl}$.

👁️ Reveal Complete Derivation & Solution

Step 1: General Position Multiplicity

In $Fm\bar{3}m$, the point group is $m\bar{3}m$ of order 48. The face-centered lattice $F$ adds 4 lattice points per cell:

\[\text{General Position Multiplicity} = 4 \times 48 = 192\]

Step 2: Site Symmetry of Sodium (Wyckoff 4a)

Sodium is at $(0, 0, 0)$. Lattice centering generates the 4 equivalent positions: $(0, 0, 0), (0, 1/2, 1/2), (1/2, 0, 1/2), (1/2, 1/2, 0) \implies \text{Multiplicity} = 4$. Site symmetry order:

\[\text{Site Symmetry Order} = \frac{192}{4} = 48\]

The site symmetry is $m\bar{3}m$ ($O_h$, full octahedral symmetry).

Step 3: Site Symmetry of Chloride (Wyckoff 4b)

Chloride is at $(1/2, 1/2, 1/2)$. Lattice centering generates 4 equivalent positions: $(1/2, 1/2, 1/2), (1/2, 0, 0), (0, 1/2, 0), (0, 0, 1/2) \implies \text{Multiplicity} = 4$. Site symmetry is also $m\bar{3}m$ ($O_h$).

Step 4: Stoichiometry

\[\frac{\text{Multiplicity}(4a)}{\text{Multiplicity}(4b)} = \frac{4}{4} = 1:1\]

Each unit cell contains 4 sodium ions and 4 chloride ions, giving $Z = 4$ formula units of $\text{NaCl}$.

Medium
  Example 3.5: Polytypic Stacking Sequences and Enthalpy in Silicon Carbide

Silicon carbide ($\text{SiC}$) exhibits polytypism with stacking periods ranging from 3 to hundreds of layers.

Decode the Ramsdell notation for polytypes $3C, 4H, 6H, 15R$.

Write the layer stacking sequences for $3C$ and $4H$ using $A, B, C$ notation.

Calculate the hexagonality percentage ($h$-percentage) for $3C$ and $4H$ polytypes.

Explain why the enthalpy difference between distinct SiC polytypes is less than $1\text{ kJ/mol}$.

👁️ Reveal Complete Derivation & Solution

Step 1: Ramsdell Notation

$3C$: $3$-layer repeat, Cubic lattice ($F\bar{4}3m$).

$4H$: $4$-layer repeat, Hexagonal lattice ($P6_3 mc$).

$6H$: $6$-layer repeat, Hexagonal lattice ($P6_3 mc$).

$15R$: $15$-layer repeat, Rhombohedral lattice ($R3m$).

Step 2: Stacking Sequences

$3C$: $ABCABC\dots$ (all cubic stacking).

$4H$: $ABCBABCB\dots$ (alternating cubic and hexagonal stacking).

Step 3: Hexagonality Percentage ($h$)

A layer is designated $h$ if its neighboring layers are identical (e.g., $ABA$), and $c$ if its neighbors are different (e.g., $ABC$):

In $3C$: Stacking is $c c c \implies h = 0\%$.

In $4H$: Stacking is $h c h c \implies 2$ hexagonal layers out of 4:

\[h\text{-percentage} = \frac{2}{4} \times 100\% = 50\%\]

Step 4: Physical Rationale

In all SiC polytypes, nearest-neighbor and next-nearest-neighbor coordination spheres are identical: every Si atom is tetrahedrally bonded to 4 carbon atoms at $1.89\text{ \AA}$, and every C is tetrahedrally bonded to 4 Si atoms. Structural differences arise only in third-nearest-neighbor arrangements (@@MATH_TOKEN_1@@gt; 4\text{ \AA}$ away). Because electrostatic and covalent energies are dominated by nearest neighbors, energy differences between polytypes are tiny (@@MATH_TOKEN_2@@lt; 0.5\text{ kJ/mol}$), allowing temperature and growth kinetics to stabilize hundreds of polytypes.

Easy
  Example 3.6: Mitscherlich's Law of Isomorphism & Solid Solution Formation

Eilhard Mitscherlich formulated the Law of Isomorphism in 1819.

State Mitscherlich's original law and its modern crystallographic interpretation.

Given that potassium dihydrogen phosphate ($\text{KH}_2\text{PO}_4$, KDP) and potassium dihydrogen arsenate ($\text{KH}_2\text{AsO}_4$, KDA) are isomorphous in tetragonal space group $I\bar{4}2d$:

Predict whether they will form solid solutions $\text{KH}_2(\text{P}_{1-x}\text{As}_x)\text{O}_4$.

How did isomorphism historically assist J. J. Berzelius in establishing correct atomic weights?

👁️ Reveal Complete Derivation & Solution

Step 1: Definition of Isomorphism

Mitscherlich's Law: Substances of analogous chemical constitution crystallize in the same crystalline form with identical face angles.

Modern Interpretation: Isomorphous substances share the identical space group, identical Wyckoff site topology, and closely matched unit cell parameters ($\Delta a/a < 10\%$).

Step 2: KDP and KDA Solid Solutions

Both KDP and KDA crystallize in tetragonal space group $I\bar{4}2d$ with tetrahedral $\text{PO}_4^{3-}$ and $\text{AsO}_4^{3-}$ anions:

KDP: $a = 7.45\text{ \AA}, c = 6.97\text{ \AA}$

KDA: $a = 7.63\text{ \AA}, c = 7.16\text{ \AA}$

The lattice mismatch is $\Delta a/a = (7.63 - 7.45)/7.45 = 2.4\% \ll 15\%$. They form a complete, continuous substitutional solid solution $\text{KH}_2(\text{P}_{1-x}\text{As}_x)\text{O}_4$ across all compositions $0 \le x \le 1$.

Step 3: Historical Atomic Weight Determination

In the 1820s, chemical formulas were uncertain (e.g., water was thought to be $\text{HO}$). Berzelius observed that potassium sulfate and potassium selenate were isomorphous. Since sulfate was known to contain $\text{SO}_4$, selenate must contain $\text{SeO}_4$. By measuring the mass ratio of sulfur to selenium in isomorphous crystals, Berzelius deduced correct relative atomic weights.

Hard
  Example 3.7: Matrix Algebra Representation of Glide Plane Operations

In coordinate space, any crystallographic symmetry operation is represented by an affine transformation:

\[\mathbf{r}' = \mathbf{W} \mathbf{r} + \mathbf{w}\]

where $\mathbf{W}$ is a $3 \times 3$ rotation matrix and $\mathbf{w}$ is a $3 \times 1$ translation column vector.

Write the matrix $\mathbf{W}$ and translation vector $\mathbf{w}$ for an $a$-glide plane perpendicular to the $c$-axis located at height $z = 0$.

Apply the operation twice to prove that it produces an integer lattice translation along $\mathbf{a}$.

What is the determinant $\det(\mathbf{W})$ for a glide plane?

👁️ Reveal Complete Derivation & Solution

Step 1: Matrix and Translation Vector

For an $a$-glide plane perpendicular to $c$ ($z = 0$):

Reflection across $z = 0$ maps $(x, y, z) \to (x, y, -z)$.

Translation along $x$ by $a/2$ adds $1/2$ to $x$.

\[\mathbf{W} = \begin{pmatrix} 1 & 0 & 0 \\ 0 & 1 & 0 \\ 0 & 0 & -1 \end{pmatrix}, \quad \mathbf{w} = \begin{pmatrix} 1/2 \\ 0 \\ 0 \end{pmatrix}\]

Operating on point $\mathbf{r} = (x, y, z)^T$:

\[\mathbf{r}' = \begin{pmatrix} 1 & 0 & 0 \\ 0 & 1 & 0 \\ 0 & 0 & -1 \end{pmatrix} \begin{pmatrix} x \\ y \\ z \end{pmatrix} + \begin{pmatrix} 1/2 \\ 0 \\ 0 \end{pmatrix} = \begin{pmatrix} x + 1/2 \\ y \\ -z \end{pmatrix}\]

Step 2: Applying Twice

Apply the affine transformation again to $\mathbf{r}'$:

\[\mathbf{r}'' = \mathbf{W} \mathbf{r}' + \mathbf{w} = \begin{pmatrix} 1 & 0 & 0 \\ 0 & 1 & 0 \\ 0 & 0 & -1 \end{pmatrix} \begin{pmatrix} x + 1/2 \\ y \\ -z \end{pmatrix} + \begin{pmatrix} 1/2 \\ 0 \\ 0 \end{pmatrix}\]

\[\mathbf{r}'' = \begin{pmatrix} x + 1/2 + 1/2 \\ y \\ -(-z) \end{pmatrix} = \begin{pmatrix} x + 1 \\ y \\ z \end{pmatrix} = \mathbf{r} + \mathbf{a}\]

Two consecutive operations yield identity reflection ($\mathbf{W}^2 = \mathbf{I}$) plus a full unit cell translation along $\mathbf{a}$.

Step 3: Determinant

\[\det(\mathbf{W}) = (1)(1)(-1) = -1\]

The determinant is $-1$, confirming that a glide plane is an improper, enantiomorph-inverting transformation.

Hard
  Example 3.8: Screw Axis Operator Algebra and Systematic Absence Genesis

Consider a $2_1$ screw axis along the $c$-axis $[001]$ passing through the origin.

Write the transformation of coordinates $(x, y, z)$ under this $2_1$ operation.

The crystallographic structure factor is:

\[F_{hkl} = \sum_j f_j \exp[2\pi i (h x_j + k y_j + l z_j)]\]

Prove that the presence of the $2_1$ screw axis forces the structure factor $F_{00l}$ to vanish whenever $l$ is odd ($l = 2n + 1$).

👁️ Reveal Complete Derivation & Solution

Step 1: Coordinate Transformation

A $2_1$ screw axis along $z$ rotates by $180^\circ$ about $z$ and translates by $c/2$:

\[(x, y, z) \longrightarrow \left(-x, -y, z + \frac{1}{2}\right)\]

Step 2: Systematic Absence Proof for $(00l)$ Reflections

For an arbitrary atom $j$ at $(x_j, y_j, z_j)$, the $2_1$ screw axis generates a symmetry-paired atom $j'$ at $(-x_j, -y_j, z_j + 1/2)$ with identical atomic scattering factor $f_j$. Evaluate the structure factor for $(00l)$ reflections ($h = 0, k = 0$):

\[F_{00l} = \sum_j f_j \left[ \exp(2\pi i l z_j) + \exp\left(2\pi i l (z_j + 1/2)\right) \right]\]

Factor out $\exp(2\pi i l z_j)$:

\[F_{00l} = \sum_j f_j \exp(2\pi i l z_j) \left[ 1 + \exp(\pi i l) \right]\]

Recall Euler's identity: $\exp(\pi i l) = (-1)^l$:

\[1 + \exp(\pi i l) = 1 + (-1)^l\]

If $l$ is even ($l = 2n$):

\[1 + (-1)^{2n} = 1 + 1 = 2 \implies F_{00l} = 2 \sum_j f_j \exp(2\pi i l z_j) \neq 0\]

If $l$ is odd ($l = 2n + 1$):

\[1 + (-1)^{2n+1} = 1 - 1 = 0 \implies F_{00l} = 0\]

Thus, all $(00l)$ reflections with $l = \text{odd}$ undergo destructive interference and are systematically absent!

Medium
  Example 3.9: Thermodynamics of Enantiotropic Phase Transitions: Grey vs White Tin

Tin undergoes an enantiotropic allotropic phase transition:

\[\alpha\text{-Sn (grey, diamond cubic)} \rightleftharpoons \beta\text{-Sn (white, bct metallic)}\]

Thermodynamic data at the equilibrium transition temperature $T_{\text{tr}} = 13.2\text{ }^\circ\text{C} = 286.35\text{ K}$:

Enthalpy of transition: $\Delta H_{\text{tr}} = +2.18\text{ kJ/mol}$

Densities: $\rho(\alpha\text{-Sn}) = 5.765\text{ g/cm}^3$, $\quad \rho(\beta\text{-Sn}) = 7.310\text{ g/cm}^3$

Molar mass of tin: $M = 118.71\text{ g/mol}$

Calculate the entropy of transition $\Delta S_{\text{tr}}$ at $286.35\text{ K}$.

Calculate the molar volume change $\Delta V_{\text{tr}} = V_{\text{m}}(\beta) - V_{\text{m}}(\alpha)$ in $\text{cm}^3/\text{mol}$ and $\text{m}^3/\text{mol}$.

Using the Clapeyron equation $dP/dT = \Delta H_{\text{tr}} / (T \Delta V_{\text{tr}})$, calculate the pressure dependence of the transition temperature $dT/dP$ in $\text{K/bar}$. Does increasing pressure stabilize grey tin or white tin?

👁️ Reveal Complete Derivation & Solution

Step 1: Entropy of Transition

At thermodynamic phase equilibrium ($T = T_{\text{tr}}$), $\Delta G_{\text{tr}} = 0$:

\[\Delta S_{\text{tr}} = \frac{\Delta H_{\text{tr}}}{T_{\text{tr}}} = \frac{2180\text{ J/mol}}{286.35\text{ K}} = +7.613\text{ J/(mol}\cdot\text{K)}\]

Step 2: Molar Volume Change

Molar volumes:

\[V_{\text{m}}(\alpha) = \frac{M}{\rho(\alpha)} = \frac{118.71\text{ g/mol}}{5.765\text{ g/cm}^3} = 20.5915\text{ cm}^3/\text{mol}\]

\[V_{\text{m}}(\beta) = \frac{M}{\rho(\beta)} = \frac{118.71\text{ g/mol}}{7.310\text{ g/cm}^3} = 16.2394\text{ cm}^3/\text{mol}\]

Volume change:

\[\Delta V_{\text{tr}} = V_{\text{m}}(\beta) - V_{\text{m}}(\alpha) = 16.2394 - 20.5915 = -4.3521\text{ cm}^3/\text{mol} = -4.3521 \times 10^{-6}\text{ m}^3/\text{mol}\]

The metallic $\beta$-Sn phase is $21.1\%$ denser than the diamond-cubic $\alpha$-Sn phase.

Step 3: Clapeyron Slope and Pressure Effect

From the Clapeyron equation:

\[\frac{dP}{dT} = \frac{\Delta H_{\text{tr}}}{T \Delta V_{\text{tr}}} = \frac{2180\text{ J/mol}}{(286.35\text{ K})(-4.3521 \times 10^{-6}\text{ m}^3/\text{mol})} = \frac{2180}{-1.2462 \times 10^{-3}} = -1.7493 \times 10^6\text{ Pa/K}\]

Converting to $dT/dP$:

\[\frac{dT}{dP} = -\frac{1}{1.7493 \times 10^6}\text{ K/Pa} = -5.716 \times 10^{-7}\text{ K/Pa}\]

Since $1\text{ bar} = 10^5\text{ Pa}$:

\[\frac{dT}{dP} = -5.716 \times 10^{-7} \times 10^5 = -0.05716\text{ K/bar} = -57.2\text{ K/kbar}\]

Because $dT/dP < 0$, applying hydrostatic pressure lowers the transition temperature, stabilizing the denser metallic $\beta$-Sn phase down to lower temperatures (consistent with Le Chatelier's principle).

← Previous chapterBook contentsNext chapter →

Department of Chemistry
  Complete 16-Volume University Honors Curriculum

OpenSTEM Digital Press
  Peer-Reviewed Interactive Mathematical Sciences

60 FPS Simulation Engines
  Hardware-Accelerated HTML5 Canvas Solvers

STEM Portal Home
  Algebra & Trigonometry
  Calculus I
  2D Geometry
  3D & Vector Geometry
  Calculus III
  Linear Algebra
  Differential Equations I
  Differential Equations II
  Complex Analysis
  Numerical Analysis
  Abstract Algebra
  Graph Theory
  Real Analysis
  Differential Geometry
  Theory of Numbers
  General Topology
  Partial Differential Equations
  Discrete Mathematics
  Tensor Analysis
  Fuzzy Mathematics
  Physical Chemistry I
  Inorganic Chemistry I
  Organic Chemistry I
  Organic Chemistry II
  Analytical Chemistry
  Nuclear & Radiochemistry
  Industrial Chemistry
  Molecular Motion & Reaction Kinetics
  Chemistry of Natural Products
  Chemical Spectroscopy
  Quantum Chemistry & Stat Thermo
  Solid State Chemistry
  Polymer Chemistry
  Supramolecular Chemistry
  Organometallic Chemistry
  Environmental Chemistry
  About & Editorial
  Privacy Policy
  Terms of Service
  💬 Discord Community
  Contact

© 2026 OpenSTEM Global Academic Press • Free Open-Access Academic Library • Interactive University Study Resources
