Repository: karim8siam/openstemlibrary

# 🌐 OpenSTEM Digital Academic Press

> **Rigorous university-level STEM textbooks with interactive simulations, complete line-by-line mathematical proofs, and solved problem sets.**
---

## 🏛️ About OpenSTEM Library

**OpenSTEM Library** is an open-access global university initiative delivering mathematically rigorous, university-grade digital textbooks, real-time interactive numerical physics and science models, and complete step-by-step problem sets for students, researchers, and professors worldwide.

Every textbook in the library features:
- **No Skipped Steps**: Full analytical and mathematical proofs from first principles.

File: src/subjects/chemistry/solid-state-chemistry/solid-state-chemistry.html (part 1 of 2)
Solid State Chemistry: Chemical Crystallography, Archetypal Lattices, Band Theory, Defects & Superconductivity | OpenSTEM Digital Academic Press

Solid State Chemistry: Crystal Systems, Close-Packed Lattices, Symmetry, XRD, Imperfections, Band Theory & Superconductivity
  Solid State Chemistry

Course Chapters (10 Units)

  Ch.1Classification of Solids, Cohesive Forces & Born-Haber Energetics
Ch.2Chemical Crystallography I: Lattices, Unit Cells & Close-Packed Topologies
Ch.3Chemical Crystallography II: Macroscopic & Microscopic Symmetry
Ch.4Miller Indices, Reciprocal Space & Atomic-Scale Diffraction Mechanics
Ch.5Archetypal Binary Ionic Crystal Structures
Ch.6Complex & Layered Ionic Topologies
Ch.7Electronic Band Theory of Solids
Ch.8Point Defects, Defect Thermodynamics & Non-Stoichiometry
Ch.9Extended Imperfections, Dislocations & Doped Semiconductors
Ch.10Solid-State Transport, Fast-Ion Conductors & Superconductivity

Department of Chemistry • Book 12

OpenSTEM Academic Press • Milestone #53

← OpenSTEM Portal
  
  /
  Solid State Chemistry

A± Font

⏱️ 00:00

Chapter 1 • Theory & Derivations

Unit 1: Classification of Solids, Cohesive Forces & Born-Haber Energetics

Thermodynamics of condensed phases, classification of molecular, covalent, ionic, and metallic lattices, electrostatic cohesive energy, Madelung constant evaluations, analytical potential models (Born-Landé, Born-Mayer, Kapustinskii), and the thermochemical Born-Haber cycle.

§1.1
  States of Condensed Matter, Structural Order & Glass Transition

The solid state represents the condensed regime of matter characterized by long-range spatial correlations, mechanical rigidity, and resistance to macroscopic shear deformation. In contrast to gases, where intermolecular distances are large compared to molecular radii and kinetic energy dominates over intermolecular potentials, solids exist in a deep potential energy minimum where attractive and repulsive intermolecular forces achieve hydrostatic equilibrium.

Crystalline Order vs Amorphous Randomness

Condensed materials fall into two thermodynamic and structural regimes:

Crystalline Solids: Possess rigorous, periodic, long-range translational and orientational order in three dimensions. The spatial arrangement of constituent atoms, ions, or molecules repeats indefinitely along crystallographic vectors $\mathbf{a}, \mathbf{b}, \mathbf{c}$. This infinite periodicity produces sharp Bragg diffraction peaks in X-ray, neutron, and electron scattering, along with a sharp, well-defined melting temperature ($T_m$) where latent heat of fusion ($\Delta H_{\text{fus}}$) is consumed discontinuously.

Amorphous Solids (Glasses): Lack long-range translational symmetry, retaining only short-range chemical coordination order within the first few coordination spheres ($1 - 5\text{ Å}$). Thermodynamically, glasses are non-equilibrium, kinetically frozen supercooled liquids trapped in local metastable minima of the complex potential energy landscape.

The Glass Transition Temperature ($T_g$)

Unlike crystalline melting, the transition from an amorphous glass to a supercooled viscous liquid occurs across a continuous thermal range defined by the glass transition temperature ($T_g$). At $T_g$:

Enthalpy ($H$) and volume ($V$) change continuously with temperature without a latent heat discontinuity ($\Delta H = 0$).

Second derivatives of the Gibbs free energy exhibit abrupt discontinuities:

\[\Delta C_p = \left( \frac{\partial H}{\partial T} \right)_P \Bigg|_{T_g^+}^{T_g^-}, \quad \Delta \alpha_V = \frac{1}{V}\left(\frac{\partial V}{\partial T}\right)_P, \quad \Delta \kappa_T = -\frac{1}{V}\left(\frac{\partial V}{\partial P}\right)_T \]

This behavior classifies the glass transition as a pseudo-second-order kinetic transition described by the Kauzmann paradox, where the configurational entropy $S_{\text{conf}}(T)$ approaches zero if cooling occurs sufficiently slowly to avoid crystallization.

The Pair Distribution Function $g(r)$

The spatial distinction between crystalline and amorphous condensed phases is quantified rigorously through the radial distribution function (RDF) or pair distribution function $g(r)$:

\[g(r) = \frac{1}{4\pi r^2 \rho_0} \frac{dN(r)}{dr} \]

where $\rho_0 = N/V$ is the average number density of atoms in the macroscopic sample, and $dN(r)$ is the average number of atomic centers located within a spherical shell between radial distances $r$ and $r + dr$ from an arbitrary reference atom.

For Ideal Crystals: $g(r)$ consists of an infinite sequence of discrete, infinitely sharp Dirac delta peaks located at radial coordination shells $r = r_1, r_2, r_3, \dots$, corresponding to nearest neighbors, next-nearest neighbors, and distant lattice sites across the infinite crystal.

For Amorphous Solids and Liquids: $g(r) = 0$ for $r < d_{\text{hard}}$ (hard-sphere exclusion core). A prominent primary peak appears at the nearest-neighbor bond distance $r = r_1$, followed by decaying secondary oscillations that rapidly dampen to unity: $\lim_{r \to \infty} g(r) = 1$, demonstrating total loss of positional correlation beyond several atomic diameters.

§1.2
  Classification of Crystal Types & Chemical Bonding Architectures

The macroscopic physical properties of crystalline solids—including mechanical hardness, cleavage planes, melting points, dielectric breakdown fields, and electrical conductivity—are dictated directly by the nature of the chemical bonds holding constituent particles together in the lattice.

The Four Primary Crystal Classes

Molecular Crystals:

Constituent Units: Neutral, discrete molecules (e.g., solid $\text{CO}_2$, $\text{I}_2$, naphthalene, $\text{CH}_4$, and noble gas solids such as argon and krypton).

Cohesive Interactions: Weak, non-directional secondary interactions: London dispersion forces (induced dipole-induced dipole, scaling as $U \propto -C_6/r^6$), Keesom orientation dipole-dipole forces, and Debye induction forces.

Physical Characteristics: Exceptionally low melting points ($T_m < 200\text{ }^\circ\text{C}$), high vapor pressures, significant sublimation tendencies, low bulk moduli, low shear resistance, and excellent electrical insulating properties due to tightly localized valence electron pairs.

Covalent Network Crystals:

Constituent Units: Neutral atoms linked continuously throughout the entire macroscopic specimen by localized, directional electron-pair covalent bonds (e.g., diamond $\text{C}$, silicon $\text{Si}$, germanium $\text{Ge}$, quartz $\alpha\text{-SiO}_2$, and silicon carbide $\text{SiC}$).

Cohesive Interactions: Directional $sp^3$ or $sp^2$ quantum orbital overlap characterized by high covalent bond dissociation enthalpies ($300 - 500\text{ kJ/mol}$).

Physical Characteristics: Extreme mechanical hardness (diamond hardness $= 10$ on the Mohs scale), extraordinarily high melting points ($T_m > 3500\text{ }^\circ\text{C}$ for diamond), high Debye temperatures, brittle fracture without plastic slip, and wide electronic band gaps in insulators or moderate band gaps in elemental semiconductors.

Ionic Crystals:

Constituent Units: Alternating arrays of positively charged cations ($M^{z+}$) and negatively charged anions ($X^{z-}$), such as rock salt ($\text{NaCl}$), magnesia ($\text{MgO}$), and calcium fluoride ($\text{CaF}_2$).

Cohesive Interactions: Long-range, non-directional electrostatic Coulomb attractions ($U_{\text{Coul}} \propto -\frac{z_+ z_- e^2}{4\pi \epsilon_0 r}$) balanced by short-range quantum mechanical Pauli core-electron exchange repulsions.

Physical Characteristics: High melting and boiling points, high enthalpies of vaporization, brittle mechanical behavior (shear along $\{110\}$ planes brings ions of like charge into direct juxtaposition, triggering catastrophic electrostatic cleavage), and low electrical conductivity in the solid state transitioning to high electrolytic conductivity upon melting or dissolution.

Metallic Crystals:

Constituent Units: Positive ionic cores ($M^{z+}$) immersed in a pervasive, delocalized quantum gas of valence conduction electrons ("electron sea" or Fermi liquid), exemplifying elemental alkali metals, transition metals, lanthanides, and intermetallic phases.

Cohesive Interactions: Non-directional cohesive attraction between positive metallic cores and the degenerate electron plasma, stabilized by quantum kinetic energy minimization.

Physical Characteristics: High electrical and thermal conductivities governed by the Wiedemann-Franz relation, metallic luster and high optical reflectivity arising from collective plasma oscillations, and superior mechanical malleability and ductility permitted by non-directional cohesive bonding during dislocation glide.

Hydrogen-Bonded Crystals

A specialized sub-class of molecular crystals is stabilized primarily by directional hydrogen bonds:

\[D - \text{H}\dots A \]

where an electropositive hydrogen atom bonded covalently to an electronegative donor atom $D$ (such as $\text{O}, \text{N}, \text{F}$) interacts electrostatically and partially covalently with the lone electron pair of an electronegative acceptor atom $A$.

Hexagonal Ice ($I_h$): Each oxygen atom sits at the center of a tetrahedron coordinated to four neighboring oxygen atoms via hydrogen bonds with an $\text{O}\dots\text{O}$ distance of $2.76\text{ \AA}$. The open, cage-like framework of Ice $I_h$ exhibits a lower density than liquid water at $0\text{ }^\circ\text{C}$, leading to its anomalous expansion upon freezing.

§1.3
  Cohesive Energy & Electrostatic Potentials of Ionic Lattices

The thermodynamic stability of an ionic crystal relative to its isolated, stationary constituent ions at infinite spatial separation is quantified by the lattice cohesive energy ($U_0$). By IUPAC convention, the molar lattice energy $\Delta U_{\text{lattice}}$ or lattice enthalpy $\Delta H_{\text{lattice}}$ is defined as the change in internal energy or enthalpy accompanying the formation of one mole of the crystalline solid from its constituent gaseous ions at absolute zero ($T = 0\text{ K}$):

\[M^{z+}(\text{g}) + X^{z-}(\text{g}) \longrightarrow MX(\text{s}), \quad \Delta U_{\text{lattice}} = -U_0 < 0 \]

The Classical Pair Potential Model

In the classical electrostatic model formulated by Max Born and Alfred Landé, the total potential energy between two isolated ions $i$ and $j$ separated by an interionic distance $r_{ij}$ consists of two competing physical contributions:

\[u_{ij}(r_{ij}) = u_{\text{Coulomb}}(r_{ij}) + u_{\text{repulsive}}(r_{ij}) \]

Long-Range Coulomb Electrostatic Term:

\[u_{\text{Coulomb}}(r_{ij}) = \frac{z_i z_j e^2}{4\pi \epsilon_0 r_{ij}} \]

where $z_i, z_j$ are the formal ionic valencies with appropriate signs, $e = 1.602176634 \times 10^{-19}\text{ C}$ is the elementary charge, and $\epsilon_0 = 8.8541878128 \times 10^{-12}\text{ F/m}$ is the vacuum permittivity. The Coulomb potential is strictly pairwise additive and long-range, decaying slowly as $1/r$.

Short-Range Quantum Mechanical Pauli Repulsion:

When two closed-shell ions approach so closely that their electron clouds overlap, the Pauli exclusion principle prevents electrons of identical spin from occupying the same spatial quantum state. The overlapping electron densities must undergo orthogonalization, promoting electrons into higher unoccupied atomic orbitals and generating an intense repulsive force:

Born-Landé Power Law Formulation:

\[u_{\text{repulsive}}(r_{ij}) = \frac{B_{ij}}{r_{ij}^n} \]

where $n$ is the empirical Born exponent, typically ranging from $5$ to $12$ depending on the principal quantum numbers of the closed electron shells.

Born-Mayer Exponential Formulation:

\[u_{\text{repulsive}}(r_{ij}) = A_{ij} \exp\left(-\frac{r_{ij}}{\rho}\right) \]

where $\rho \approx 0.345\text{ \AA}$ is an approximately universal hardness parameter representing the spatial decay length of the electron cloud density.

Total Lattice Summation

For a macroscopic crystal containing $N_A$ formula units (where $N_A = 6.02214076 \times 10^{23}\text{ mol}^{-1}$ is Avogadro's number), the total molar lattice potential energy is obtained by summing the pairwise interactions over all ion pairs in the infinite crystal:

\[U(r) = \frac{1}{2} N_A \sum_{j \neq i} u_{ij}(r_{ij}) \]

The factor of $1/2$ prevents double-counting of ion pairs. Expressing all interatomic distances in terms of the nearest-neighbor equilibrium distance $r_0$ via geometric scaling factors $p_{ij} = r_{ij} / r_0$:

\[U(r) = - \frac{N_A z_+ |z_-| e^2}{4\pi \epsilon_0 r} \sum_{j \neq i} \frac{(\pm)}{p_{ij}} + \frac{N_A C}{r^n} \]

where the dimensionless geometric summation constant is termed the Madelung constant $\mathcal{M}$.

§1.4
  Madelung Constant Series Evaluation & Evjen Neutral Cell Summation

The evaluation of the dimensionless Madelung constant $\mathcal{M}$ represents a classic problem in mathematical physics because the Coulomb potential decays as $r^{-1}$, while the number of ions in a spherical shell at distance $r$ grows as $r^2$. Consequently, naive spherical summation yields an alternating series that is conditionally convergent and mathematically ill-defined.

Mathematical Formulation of the Madelung Constant

The Madelung constant for a reference ion in an infinite crystal lattice is defined as:

\[\mathcal{M} = \sum_{j \neq 0} \frac{(-1)^{s_j}}{p_{0j}} \]

where $p_{0j} = r_{0j} / r_0$ is the distance from reference ion $0$ to ion $j$ scaled by the nearest-neighbor distance $r_0$, and $(-1)^{s_j} = +1$ if ion $j$ carries an opposite charge to the reference ion (attractive), and $-1$ if ion $j$ carries the same charge (repulsive).

The 1D Infinite Ionic Chain

To illustrate the conditional convergence of the Madelung series, consider an infinite linear chain of alternating cations and anions with interionic spacing $r_0$:

At distance $r = 1 r_0$, there are $2$ oppositely charged ions: contribution is $+2/1$.

At distance $r = 2 r_0$, there are $2$ identically charged ions: contribution is $-2/2$.

At distance $r = 3 r_0$, there are $2$ oppositely charged ions: contribution is $+2/3$.

In general, at distance $r = k r_0$, the contribution is $(-1)^{k+1} \frac{2}{k}$.

Summing all contributions from $k = 1$ to $\infty$:

\[\mathcal{M}_{1\text{D}} = 2 \left( 1 - \frac{1}{2} + \frac{1}{3} - \frac{1}{4} + \frac{1}{5} - \dots \right) = 2 \sum_{k=1}^{\infty} \frac{(-1)^{k+1}}{k} \]

Using the Taylor series expansion for the natural logarithm $\ln(1 + x) = \sum_{k=1}^{\infty} \frac{(-1)^{k+1} x^k}{k}$ evaluated at $x = 1$:

\[\ln(2) = 1 - \frac{1}{2} + \frac{1}{3} - \frac{1}{4} + \dots \implies \mathcal{M}_{1\text{D}} = 2 \ln(2) \approx 1.386294 \]

The Evjen Method of Neutral Polyhedral Shells

In three dimensions, expanding the lattice into concentric spherical shells fails because each shell carries a net electrostatic charge, producing oscillations that do not converge. In 1932, H. M. Evjen introduced a physically sound method: partition the crystal into concentric, electrically neutral cubic shells.

Ions located entirely inside the cubic shell count with weight $w = 1$.

Ions situated on the $6$ faces of the cubic boundary are shared by $2$ adjacent cubes and count with weight $w = 1/2$.

Ions situated on the $12$ edges of the boundary are shared by $4$ cubes and count with weight $w = 1/4$.

Ions situated at the $8$ corners of the boundary are shared by $8$ cubes and count with weight $w = 1/8$.

Application to the Rock Salt (NaCl) Lattice:

Consider a central sodium cation ($0, 0, 0$) surrounded by a cubic shell of side $2r_0$:

Face Centers (distance $r_0$): $6$ $\text{Cl}^-$ ions at $(\pm 1, 0, 0)$, shared by $2$ cubes:

\[N_1 = 6 \times \frac{1}{2} = 3 \text{ ions at } p = 1 \implies +\frac{3}{1} = +3.000  \]

Edge Centers (distance $\sqrt{2} r_0$): $12$ $\text{Na}^+$ ions at $(\pm 1, \pm 1, 0)$, shared by $4$ cubes:

\[N_2 = 12 \times \frac{1}{4} = 3 \text{ ions at } p = \sqrt{2} \implies -\frac{3}{\sqrt{2}} \approx -2.1213  \]

Corner Vertices (distance $\sqrt{3} r_0$): $8$ $\text{Cl}^-$ ions at $(\pm 1, \pm 1, \pm 1)$, shared by $8$ cubes:

\[N_3 = 8 \times \frac{1}{8} = 1 \text{ ion at } p = \sqrt{3} \implies +\frac{1}{\sqrt{3}} \approx +0.5774  \]

Summing the contributions of this first neutral Evjen shell:

\[\mathcal{M}_{\text{Evjen, 1}} = 3.0000 - 2.1213 + 0.5774 = 1.4561 \]

Expanding to a second concentric neutral cube of side $4r_0$ yields $\mathcal{M} = 1.7476$, which converges with rapid exponential decay to the exact Madelung constant for the rock salt structure:

\[\mathcal{M}_{\text{NaCl}} = 1.747565 \]

Standard Madelung Constants for Structural Archetypes

| Crystal Structure | Coordination Ratio | Madelung Constant $\mathcal{M}$ (based on $r_0$) | | :--- | :--- | :--- | | Rock Salt (NaCl) | $6 : 6$ | 1.74756 | | Caesium Chloride (CsCl) | $8 : 8$ | 1.76267 | | Zinc Blende (Sphalerite ZnS) | $4 : 4$ | 1.63806 | | Wurtzite (ZnS) | $4 : 4$ | 1.64132 | | Fluorite ($\\text{CaF}_2$) | $8 : 4$ | 5.03878 | | Rutile ($\\text{TiO}_2$) | $6 : 3$ | 4.81600 | | Corundum ($\\alpha\\text{-Al}_2\\text{O}_3$) | $6 : 4$ | 25.0312 |

§1.5
  Analytical Lattice Potential Models: Born-Landé, Born-Mayer & Kapustinskii

To predict lattice energies quantitatively without evaluating complex multi-center quantum wavefunctions, solid-state chemists employ semi-empirical analytical potential models.

1. The Born-Landé Equation

The total molar potential energy of an ionic crystal containing $N_A$ formula units as a function of the interionic separation $r$ is:

\[U(r) = - \frac{N_A \mathcal{M} |z_+ z_-| e^2}{4\pi \epsilon_0 r} + \frac{N_A B}{r^n} \]

At the thermodynamic equilibrium interionic separation $r = r_0$, the lattice experiences zero net electrostatic force:

\[\left( \frac{dU}{dr} \right)_{r = r_0} = 0 \]

Differentiating with respect to $r$:

\[\frac{dU}{dr} = \frac{N_A \mathcal{M} |z_+ z_-| e^2}{4\pi \epsilon_0 r^2} - \frac{n N_A B}{r^{n+1}} = 0 \implies n N_A B = \frac{N_A \mathcal{M} |z_+ z_-| e^2 r_0^{n-1}}{4\pi \epsilon_0} \]

Solving for the repulsive coefficient $B$:

\[B = \frac{\mathcal{M} |z_+ z_-| e^2 r_0^{n-1}}{4\pi \epsilon_0 n} \]

Substituting $B$ back into the total potential expression evaluated at $r_0$ yields the celebrated Born-Landé Equation:

\[U_0 = - \frac{N_A \mathcal{M} |z_+ z_-| e^2}{4\pi \epsilon_0 r_0} \left( 1 - \frac{1}{n} \right) \]

The term $(1 - 1/n)$ accounts for short-range Pauli core repulsion, reducing the purely Coulombic lattice energy by approximately $10 - 15\%$.

Paul's Rules for Born Exponent $n$:

$[\text{He}]$ shell ($\text{Li}^+$): $n = 5$

$[\text{Ne}]$ shell ($\text{Na}^+, \text{F}^-, \text{O}^{2-}$): $n = 7$

$[\text{Ar}]$ shell ($\text{K}^+, \text{Cl}^-$) or $[\text{Cu}^+]$ shell: $n = 9$

$[\text{Kr}]$ shell ($\text{Rb}^+, \text{Br}^-$): $n = 10$

$[\text{Xe}]$ shell ($\text{Cs}^+, \text{I}^-$): $n = 12$

For mixed salts (e.g., $\text{NaCl}$ with $\text{Na}^+$ ($n=7$) and $\text{Cl}^-$ ($n=9$)), the effective exponent is the arithmetic mean: $n_{\text{eff}} = (7 + 9)/2 = 8$.

2. The Born-Mayer Equation

Quantum mechanical calculations reveal that electron density decays exponentially rather than as an inverse power of distance. In 1932, Born and Mayer replaced the power-law repulsion with an exponential term:

\[U(r) = - \frac{N_A \mathcal{M} |z_+ z_-| e^2}{4\pi \epsilon_0 r} + N_A C \exp\left(-\frac{r}{\rho}\right) \]

Applying the equilibrium condition $(dU/dr)_{r=r_0} = 0$:

\[\left(\frac{dU}{dr}\right)_{r=r_0} = \frac{N_A \mathcal{M} |z_+ z_-| e^2}{4\pi \epsilon_0 r_0^2} - \frac{N_A C}{\rho} \exp\left(-\frac{r_0}{\rho}\right) = 0 \implies N_A C \exp\left(-\frac{r_0}{\rho}\right) = \frac{N_A \mathcal{M} |z_+ z_-| e^2 \rho}{4\pi \epsilon_0 r_0^2} \]

Substituting back into $U(r_0)$ gives the Born-Mayer Equation:

\[U_0 = - \frac{N_A \mathcal{M} |z_+ z_-| e^2}{4\pi \epsilon_0 r_0} \left( 1 - \frac{\rho}{r_0} \right) \]

where $\rho = 0.345\text{ \AA} = 3.45 \times 10^{-11}\text{ m}$ is the empirical ionic compressibility parameter.

3. The Kapustinskii Equation: Universal Structural Independence

Both the Born-Landé and Born-Mayer equations require prior knowledge of the crystal structure to determine the appropriate Madelung constant $\mathcal{M}$. In 1956, Soviet crystallographer A. F. Kapustinskii observed that for most ionic lattices, the ratio of the Madelung constant to the number of ions per formula unit ($ u$) divided by $r_0$ is nearly constant:

\[\frac{\mathcal{M}}{\nu} \approx 0.87 \]

Kapustinskii replaced the structure-dependent Madelung constant with an effective value normalized to the rock-salt structure ($\mathcal{M} = 1.74756, u = 2$) and substituted the sum of thermochemical ionic radii $(r_+ + r_-)$ for $r_0$:

\[U_0 = - \frac{N_A \nu |z_+ z_-| e^2}{4\pi \epsilon_0 (r_+ + r_-)} \left( \frac{\mathcal{M}_{\text{NaCl}}}{2} \right) \left( 1 - \frac{\rho}{r_+ + r_-} \right) \]

Substituting numerical values for $N_A, e, \epsilon_0, \mathcal{M}_{\text{NaCl}}$, and $\rho = 0.345\text{ \AA}$ yields the practical Kapustinskii Equation:

\[U_0 = \frac{1202.0 \, \nu |z_+ z_-|}{r_+ + r_-} \left( 1 - \frac{0.345}{r_+ + r_-} \right) \quad [\text{kJ/mol}] \]

where $r_+$ and $r_-$ are given in Ångströms (\text{Å}), and $\nu$ is the total number of ions per formula unit (e.g., $\nu = 2$ for $\text{NaCl}$, $\nu = 3$ for $\text{CaCl}_2$, $\nu = 5$ for $\text{Al}_2\text{O}_3$).

The Kapustinskii equation allows chemists to:

Estimate lattice energies of compounds whose crystal structures have never been solved.

Determine "thermochemical radii" for non-spherical polyatomic ions such as sulfate ($\text{SO}_4^{2-}$: $r = 2.30\text{ \AA}$), nitrate ($\text{NO}_3^-$: $r = 1.89\text{ \AA}$), and perchlorate ($\text{ClO}_4^-$: $r = 2.36\text{ \AA}$).

§1.6
  The Born-Haber Thermochemical Cycle & Experimental Verification

Because an ionic crystal cannot be reversible vaporized directly into gaseous ions at absolute zero in the laboratory, the theoretical lattice energy $U_0$ calculated from electrostatic models cannot be measured via direct calorimetry. Instead, experimental verification is achieved via the thermodynamic Born-Haber cycle, an application of Hess's law of constant heat summation developed in 1919 by Max Born and Fritz Haber.

Thermochemical Path Construction

The standard enthalpy of formation of an ionic solid from its constituent elements in their standard thermodynamic states ($\Delta H_f^\circ[MX]$) can be represented by two alternative pathways:

``` Delta H_f^\circ M(s)  +  1/2 X_2(g)  ------------->  MX(s) |  |  ^ Delta H_sub|  1/2 D  |  | v  v  |  Delta H_lattice M(g)  X(g)  |  (negative) |  |  | IE|  EA| (negative)  | v  v  | M+(g) +  X-(g)  -------------------+ ```

Direct Path:

Formation of $MX(\text{s})$ from standard state elements:

\[M(\text{s}) + \frac{1}{2} X_2(\text{g}) \longrightarrow MX(\text{s}), \quad \Delta H_1 = \Delta H_f^\circ[MX(\text{s})]  \]

Indirect Stepwise Gas-Ion Path:

Sublimation / Atomization of Metal:

\[M(\text{s}) \longrightarrow M(\text{g}), \quad \Delta H_{\text{sub}} = \Delta H_{\text{atm}}[M] > 0  \]

Dissociation / Atomization of Nonmetal:

\[\frac{1}{2} X_2(\text{g}) \longrightarrow X(\text{g}), \quad \Delta H_{\text{diss}} = \frac{1}{2} D(X_2) > 0  \]

Ionization of Gaseous Metal Atoms:

\[M(\text{g}) \longrightarrow M^+(\text{g}) + e^-, \quad \Delta H = IE_1 > 0  \]

Electron Capture by Gaseous Nonmetal Atoms:

\[X(\text{g}) + e^- \longrightarrow X^-(\text{g}), \quad \Delta H = \Delta H_{\text{EA}} = -EA_1 < 0  \]

Electrostatic Lattice Condensation:

\[M^+(\text{g}) + X^-(\text{g}) \longrightarrow MX(\text{s}), \quad \Delta H = \Delta H_{\text{lattice}} = -U_0 < 0  \]

The Master Enthalpy Conservation Relation

Applying Hess's Law, the sum of enthalpies around the closed thermodynamic cycle must equal zero:

\[\Delta H_f^\circ = \Delta H_{\text{sub}} + \frac{1}{2} D(X_2) + IE_1 + \Delta H_{\text{EA}} + \Delta H_{\text{lattice}} \]

Rearranging to solve for the experimental lattice enthalpy $\Delta H_{\text{lattice}}$:

\[\Delta H_{\text{lattice}} = \Delta H_f^\circ - \left[ \Delta H_{\text{sub}} + \frac{1}{2} D(X_2) + IE_1 - EA_1 \right] \]

Because lattice energy $U_0$ is defined as the internal energy of dissociation into gaseous ions at $0\text{ K}$, converting between experimental enthalpy at $298.15\text{ K}$ and theoretical $U_0$ requires a small thermal $P\Delta V$ and heat capacity correction:

\[U_0 = -\Delta H_{\text{lattice}} - \Delta nRT = -\Delta H_{\text{lattice}} - 2RT \]

where $\Delta n = -2$ for the reaction $M^+(\text{g}) + X^-(\text{g}) \to MX(\text{s})$, so $2RT \approx 2(8.314 \times 10^{-3})(298.15) \approx 5.0\text{ kJ/mol}$.

Covalent Character and the Discrepancy Factor

Comparing the theoretical lattice energy ($U_{\text{calc}}$ from Born-Landé or Born-Mayer) with the experimental value ($U_{\text{exp}}$ from Born-Haber) provides a quantitative probe of covalent bonding character:

For Alkali Halides (e.g., $\text{NaCl}, \text{KBr}$):

$U_{\text{calc}}$ agrees with $U_{\text{exp}}$ within $1\%$, validating the purely ionic hard-sphere electrostatic model.

For Transition Metal & Heavy Post-Transition Halides (e.g., $\text{AgCl}, \text{AgI}, \text{CuBr}$):

\[U_{\text{exp}}(\text{AgCl}) = 916\text{ kJ/mol}, \quad U_{\text{calc}}(\text{AgCl}) = 757\text{ kJ/mol} \implies \Delta U = 159\text{ kJ/mol} \text{ (21\% excess!)}  \]

The large stabilization energy arises from Fajans' polarization effects: the polarizable $d^{10}$ cation ($\text{Ag}^+$) distorts the soft anion electron cloud ($\text{Cl}^-, \text{I}^-$), introducing substantial covalent orbital overlap and electron sharing that significantly stabilizes the lattice beyond purely classical electrostatic predictions.

§1.7
  Lattice Energy Periodic Trends & Thermal Decomposition Phenomena

The magnitude of the lattice energy governs fundamental solid-state phenomena, including aqueous solubilities, thermal stability of oxysalts, and the stabilization of unusual oxidation states.

Systematic Periodic Trends

From the Kapustinskii and Born-Landé relations:

\[U_0 \propto \frac{|z_+ z_-|}{r_+ + r_-} \]

Charge Effect Dominance:

Lattice energy scales with the product of ionic charges $|z_+ z_-|$. A change from monovalent to divalent ions quadruples the lattice energy:

$\text{NaCl}$ ($1 \times 1$): $U_0 = 787\text{ kJ/mol}$

$\text{MgO}$ ($2 \times 2$): $U_0 = 3791\text{ kJ/mol}$ (nearly $5\times$ larger!)

$\text{TiC}$ or $\text{ScN}$ ($3 \times 3$): $U_0 > 7500\text{ kJ/mol}$

Ionic Radius Inverse Scaling:

Within an isoelectronic family sharing identical formal charges, lattice energy decreases monotonically as the sum of ionic radii $(r_+ + r_-)$ increases down a group:

$\text{LiF}$ ($r_0 = 2.01\text{ \AA}$): $U_0 = 1036\text{ kJ/mol}$

$\text{NaF}$ ($r_0 = 2.31\text{ \AA}$): $U_0 = 923\text{ kJ/mol}$

$\text{KF}$ ($r_0 = 2.67\text{ \AA}$): $U_0 = 821\text{ kJ/mol}$

$\text{CsF}$ ($r_0 = 3.00\text{ \AA}$): $U_0 = 740\text{ kJ/mol}$

Thermal Stability of Oxysalts (Carbonates, Nitrates & Peroxides)

The thermal decomposition temperature of oxysalts (such as alkali and alkaline earth carbonates) is governed by differences in lattice energy between the reactant and product phases:

\[M\text{CO}_3(\text{s}) \overset{\Delta}{\longrightarrow} MO(\text{s}) + \text{CO}_2(\text{g}) \]

The standard Gibbs free energy of decomposition is:

\[\Delta G_{\text{decomp}}^\circ = \Delta H_{\text{decomp}}^\circ - T\Delta S_{\text{decomp}}^\circ \]

Because one mole of gaseous $\text{CO}_2$ is evolved, $\Delta S_{\text{decomp}}^\circ \approx +175\text{ J/(mol}\cdot\text{K)}$ is approximately constant across all metal carbonates. The decomposition temperature $T_{\text{decomp}} \approx \Delta H_{\text{decomp}}^\circ / \Delta S_{\text{decomp}}^\circ$ is thus dictated directly by the decomposition enthalpy:

\[\Delta H_{\text{decomp}}^\circ \approx U_0(M\text{CO}_3) - U_0(MO) + \Delta H_{\text{rxn}}(\text{CO}_3^{2-} \to \text{O}^{2-} + \text{CO}_2) \]

The oxide ion $\text{O}^{2-}$ is small ($r = 1.40\text{ \AA}$), whereas the carbonate ion $\text{CO}_3^{2-}$ is large ($r = 2.21\text{ \AA}$).

When the cation $M^{2+}$ is small (e.g., $\text{Be}^{2+}$ or $\text{Mg}^{2+}$):

The term $\frac{1}{r_{M^{2+}} + r_{\text{O}^{2-}}}$ is much larger than $\frac{1}{r_{M^{2+}} + r_{\text{CO}_3^{2-}}}$. Consequently, $U_0(MO)$ is enormously larger than $U_0(M\text{CO}_3)$, making $\Delta H_{\text{decomp}}^\circ$ small and leading to low decomposition temperatures:

$\text{MgCO}_3$: $T_{\text{decomp}} \approx 350\text{ }^\circ\text{C}$

When the cation $M^{2+}$ is large (e.g., $\text{Ba}^{2+}$, $r = 1.35\text{ \AA}$):

The difference between $\frac{1}{r_{\text{Ba}^{2+}} + r_{\text{O}^{2-}}}$ and $\frac{1}{r_{\text{Ba}^{2+}} + r_{\text{CO}_3^{2-}}}$ is significantly attenuated. The formation of $\text{BaO}$ is much less thermodynamically favored relative to $\text{BaCO}_3$:

$\text{BaCO}_3$: $T_{\text{decomp}} \approx 1360\text{ }^\circ\text{C}$!

Therefore, large cations stabilize large, polarizable polyatomic oxysalts.

§1.8
  Modern Computational Solid-State Energetics & DFT-D Dispersion

While classical electrostatic models (Born-Mayer, Kapustinskii) provide foundational physical intuition, modern solid-state chemistry computes cohesive energies and phase stability using Density Functional Theory (DFT) within periodic boundary conditions.

The Periodic Kohn-Sham Framework

In solid-state DFT, the many-electron Schrödinger equation is mapped onto a set of single-particle Kohn-Sham equations for non-interacting electrons moving in an effective periodic potential $V_{\text{eff}}(\mathbf{r})$:

\[\left[ -\frac{\hbar^2}{2m_e} \nabla^2 + V_{\text{eff}}(\mathbf{r}) \right] \psi_{i, \mathbf{k}}(\mathbf{r}) = \varepsilon_{i, \mathbf{k}} \psi_{i, \mathbf{k}}(\mathbf{r}) \]

where $\mathbf{k}$ is the crystal wavevector within the first Brillouin zone. The effective potential is decomposed into:

\[V_{\text{eff}}(\mathbf{r}) = V_{\text{ext}}(\mathbf{r}) + V_{\text{Hartree}}[\rho](\mathbf{r}) + V_{\text{xc}}[\rho](\mathbf{r}) \]

The Dispersion Problem & DFT-D Corrections

Standard local density (LDA) and generalized gradient approximations (GGA, such as PBE) fail fundamentally for molecular and layered ionic crystals because standard exchange-correlation functionals $E_{\text{xc}}[\rho]$ depend only on local electron density $\rho(\mathbf{r})$ and its gradient $\nabla\rho(\mathbf{r})$. They cannot capture non-local long-range electron correlation fluctuations responsible for London dispersion:

\[E_{\text{disp}} \propto - \sum_{A < B} \frac{C_6^{AB}}{R_{AB}^6} \]

To resolve this, Stefan Grimme and co-workers developed semi-empirical DFT-D dispersion corrections (DFT-D3, DFT-D4):

\[E_{\text{DFT-D}} = E_{\text{DFT}} - \sum_{A < B} \sum_{n=6, 8} s_n \frac{C_n^{AB}}{R_{AB}^n} f_{\text{damp}}(R_{AB}) \]

where $C_n^{AB}$ are dispersion coefficients calculated from dynamic polarizabilities, $s_n$ are functional-dependent scaling factors, and $f_{\text{damp}}(R_{AB})$ is a damping function preventing unphysical short-range singularities as $R_{AB} \to 0$.

Cohesive Energy Extraction from Ab Initio Calculations

The molar cohesive energy $E_{\text{coh}}$ of a crystal $M_a X_b$ is computed by comparing the total ground-state energy of the periodic unit cell $E_{\text{bulk}}$ (relaxed to zero hydrostatic stress) with the total energies of isolated gaseous atoms $E_{\text{atom}}$ calculated in a vacuum supercell:

\[E_{\text{coh}} = \frac{1}{Z} \left[ a E_{\text{atom}}(M) + b E_{\text{atom}}(X) - E_{\text{bulk}} \right] \]

where $Z$ is the number of formula units contained within the unit cell. Modern DFT-D4 methods achieve sub-chemical accuracy ($< 4\text{ kJ/mol}$) across hundreds of inorganic, ionic, and molecular crystal benchmarks.

Medium
  Example 1.1: Exact Analytical Derivation of the 1D Madelung Constant

An idealized one-dimensional ionic crystal consists of an infinite linear chain of alternating point charges $+e$ and $-e$ separated by uniform distance $r_0$.

Set up the exact infinite electrostatic potential summation for a reference cation located at coordinate $x = 0$.

Prove that the one-dimensional Madelung constant is exactly $\mathcal{M}_{1\text{D}} = 2\ln(2)$.

Calculate the numerical value to six decimal places.

👁️ Reveal Complete Derivation & Solution

Step 1: Formulation of the Infinite Coulomb Series

Choose a reference cation carrying charge $+e$ situated at coordinate origin $x = 0$. The positions of all other ions in the infinite 1D lattice are $x = \pm k r_0$ for integer $k \in \{1, 2, 3, \dots\}$.

At distance $x = \pm 1 r_0$, there are two anions with charge $-e$.

At distance $x = \pm 2 r_0$, there are two cations with charge $+e$.

In general, at distance $x = \pm k r_0$, there are two ions with charge $(-1)^k e$.

The net electrostatic Coulomb potential $\phi(0)$ experienced by the reference cation is:

\[\phi(0) = \sum_{k=1}^{\infty} 2 \left( \frac{(-1)^k e}{4\pi \epsilon_0 (k r_0)} \right) = - \frac{e}{4\pi \epsilon_0 r_0} \left[ 2 \sum_{k=1}^{\infty} \frac{(-1)^{k+1}}{k} \right]\]

Comparing with the definition of the Madelung potential $\phi = - \frac{\mathcal{M} e}{4\pi \epsilon_0 r_0}$:

\[\mathcal{M}_{1\text{D}} = 2 \sum_{k=1}^{\infty} \frac{(-1)^{k+1}}{k} = 2 \left( 1 - \frac{1}{2} + \frac{1}{3} - \frac{1}{4} + \frac{1}{5} - \dots \right)\]

Step 2: Evaluation of the Alternating Series

Recall the Maclaurin series expansion for $\ln(1 + x)$ valid for $-1 < x \le 1$:

\[\ln(1 + x) = x - \frac{x^2}{2} + \frac{x^3}{3} - \frac{x^4}{4} + \frac{x^5}{5} - \dots = \sum_{k=1}^{\infty} \frac{(-1)^{k+1} x^k}{k}\]

Evaluating this series at $x = 1$:

\[\ln(1 + 1) = \ln(2) = 1 - \frac{1}{2} + \frac{1}{3} - \frac{1}{4} + \frac{1}{5} - \dots\]

Therefore:

\[\mathcal{M}_{1\text{D}} = 2 \ln(2)\]

Step 3: Numerical Computation

Using $\ln(2) \approx 0.69314718056$:

\[\mathcal{M}_{1\text{D}} = 2 \times 0.69314718056 = 1.386294\]

Easy
  Example 1.2: Born-Landé Lattice Energy & Repulsive Exponent Calculation for NaCl

For crystalline rock salt ($\text{NaCl}$): The equilibrium nearest-neighbor interionic separation is $r_0 = 2.820\text{ \AA} = 2.820 \times 10^{-10}\text{ m}$. The Madelung constant is $\mathcal{M} = 1.74756$. The Born exponents for the core electron configurations are $n(\text{Na}^+) = 7$ and $n(\text{Cl}^-) = 9$.

Calculate the effective Born exponent $n_{\text{eff}}$.

Using the Born-Landé equation, calculate the molar lattice energy $U_0$ of $\text{NaCl}$ in $\text{kJ/mol}$.

Calculate the percentage reduction in lattice energy due to short-range core electron repulsion.

👁️ Reveal Complete Derivation & Solution

Step 1: Effective Born Exponent

The effective Born exponent is the arithmetic mean of the constituent ions:

\[n_{\text{eff}} = \frac{n(\text{Na}^+) + n(\text{Cl}^-)}{2} = \frac{7 + 9}{2} = 8.0\]

Step 2: Born-Landé Lattice Energy Calculation

The Born-Landé equation is:

\[U_0 = \frac{N_A \mathcal{M} |z_+ z_-| e^2}{4\pi \epsilon_0 r_0} \left( 1 - \frac{1}{n_{\text{eff}}} \right)\]

Given constants:

$N_A = 6.02214 \times 10^{23}\text{ mol}^{-1}$

$\mathcal{M} = 1.74756$

$|z_+ z_-| = |(+1)(-1)| = 1$

$e = 1.60218 \times 10^{-19}\text{ C}$

$\frac{1}{4\pi \epsilon_0} = 8.98755 \times 10^9\text{ N}\cdot\text{m}^2/\text{C}^2$

$r_0 = 2.820 \times 10^{-10}\text{ m}$

First, evaluate the purely Coulombic term:

\[U_{\text{Coul}} = \frac{(6.02214 \times 10^{23})(1.74756)(1)(1.60218 \times 10^{-19})^2 (8.98755 \times 10^9)}{2.820 \times 10^{-10}}\]

\[U_{\text{Coul}} = \frac{2.42851 \times 10^{-4}}{2.820 \times 10^{-10}} = 861,174\text{ J/mol} = 861.17\text{ kJ/mol}\]

Now evaluate the Born-Landé correction factor:

\[\left( 1 - \frac{1}{n_{\text{eff}}} \right) = 1 - \frac{1}{8} = \frac{7}{8} = 0.8750\]

Multiplying:

\[U_0 = 861.17\text{ kJ/mol} \times 0.8750 = 753.52\text{ kJ/mol}\]

Step 3: Percentage Reduction Due to Repulsion

\[\text{Reduction} = \frac{1}{n_{\text{eff}}} \times 100\% = \frac{1}{8} \times 100\% = 12.5\%\]

Medium
  Example 1.3: Kapustinskii Estimation for Complex Salts: Potassium Sulfate

Potassium sulfate ($\text{K}_2\text{SO}_4$) is an orthorhombic salt containing polyatomic sulfate ions. Thermochemical ionic radii: $r(\text{K}^+) = 1.38\text{ \AA}$, $\quad r(\text{SO}_4^{2-}) = 2.30\text{ \AA}$.

Identify the number of ions per formula unit ($\nu$) and the formal charge product $|z_+ z_-|$.

Using the Kapustinskii equation:

\[U_0 = \frac{1202.0 \, \nu |z_+ z_-|}{r_+ + r_-} \left( 1 - \frac{0.345}{r_+ + r_-} \right) \quad [\text{kJ/mol}]\]

calculate the molar lattice energy $U_0$ of $\text{K}_2\text{SO}_4$.

Discuss why Kapustinskii's equation is uniquely valuable for salts with polyatomic non-spherical ions.

👁️ Reveal Complete Derivation & Solution

Step 1: Parameters for Potassium Sulfate

Formula unit: $\text{K}_2\text{SO}_4$

Cations: $2 \times \text{K}^+$ ($z_+ = +1$)

Anions: $1 \times \text{SO}_4^{2-}$ ($z_- = -2$)

Total ions per formula unit: $\nu = 2 + 1 = 3$

Charge product: $|z_+ z_-| = |(+1)(-2)| = 2$

Sum of thermochemical radii:

\[r_+ + r_- = 1.38\text{ \AA} + 2.30\text{ \AA} = 3.68\text{ \AA}\]

Step 2: Calculation of Lattice Energy

Substitute into Kapustinskii's formula:

\[U_0 = \frac{1202.0 \times 3 \times 2}{3.68} \left( 1 - \frac{0.345}{3.68} \right)\]

Evaluate intermediate values:

\[\frac{7212.0}{3.68} = 1959.78\text{ kJ/mol}\]

\[1 - \frac{0.345}{3.68} = 1 - 0.09375 = 0.90625\]

Multiply:

\[U_0 = 1959.78 \times 0.90625 = 1776.05\text{ kJ/mol}\]

Step 3: Physical Insight

The sulfate ion $\text{SO}_4^{2-}$ is tetrahedral, non-spherical, and undergoes complex orientational disorder in solid solutions. Its low crystallographic symmetry makes analytical Madelung summation intractable without full atomic fractional coordinates. Kapustinskii's effective spherical thermochemical radius ($2.30\text{ \AA}$) integrates the distributed electrostatic charge density into a tractable parameter, yielding reliable lattice enthalpies within $2\%$ of Born-Haber thermochemical cycles.

Hard
  Example 1.4: Complete Multi-Step Born-Haber Cycle for Magnesium Chloride

Using thermodynamic data at $298\text{ K}$, construct a complete Born-Haber cycle and determine the experimental lattice energy of anhydrous magnesium chloride ($\text{MgCl}_2(\text{s})$):

Standard enthalpy of formation: $\Delta H_f^\circ[\text{MgCl}_2(\text{s})] = -641.6\text{ kJ/mol}$

Enthalpy of sublimation of magnesium: $\Delta H_{\text{sub}}[\text{Mg}] = +147.1\text{ kJ/mol}$

First ionization energy of magnesium: $IE_1[\text{Mg}] = +737.7\text{ kJ/mol}$

Second ionization energy of magnesium: $IE_2[\text{Mg}] = +1450.7\text{ kJ/mol}$

Bond dissociation enthalpy of chlorine: $D[\text{Cl}_2] = +242.6\text{ kJ/mol}$

First electron affinity of chlorine: $EA_1[\text{Cl}] = +349.0\text{ kJ/mol}$ (note: $\Delta H_{\text{EA}} = -349.0\text{ kJ/mol}$)

Write the balanced chemical equations for each step of the cycle.

Calculate the experimental lattice enthalpy $\Delta H_{\text{lattice}}$.

Determine the lattice energy $U_0$ including the $2RT$ correction.

👁️ Reveal Complete Derivation & Solution

Step 1: Stepwise Thermochemical Equations

Sublimation of magnesium metal:

\[\text{Mg}(\text{s}) \longrightarrow \text{Mg}(\text{g}), \quad \Delta H_1 = +147.1\text{ kJ/mol}\]

First and second ionization of gaseous magnesium:

\[\text{Mg}(\text{g}) \longrightarrow \text{Mg}^{2+}(\text{g}) + 2e^-, \quad \Delta H_2 = IE_1 + IE_2 = 737.7 + 1450.7 = +2188.4\text{ kJ/mol}\]

Dissociation of molecular chlorine:

\[\text{Cl}_2(\text{g}) \longrightarrow 2\text{Cl}(\text{g}), \quad \Delta H_3 = D[\text{Cl}_2] = +242.6\text{ kJ/mol}\]

Electron gain by two chlorine atoms:

\[2\text{Cl}(\text{g}) + 2e^- \longrightarrow 2\text{Cl}^-(\text{g}), \quad \Delta H_4 = 2 \times (-EA_1) = 2 \times (-349.0) = -698.0\text{ kJ/mol}\]

Electrostatic lattice condensation:
