Repository: karim8siam/openstemlibrary

# 🌐 OpenSTEM Digital Academic Press

> **Rigorous university-level STEM textbooks with interactive simulations, complete line-by-line mathematical proofs, and solved problem sets.**
---

## 🏛️ About OpenSTEM Library

**OpenSTEM Library** is an open-access global university initiative delivering mathematically rigorous, university-grade digital textbooks, real-time interactive numerical physics and science models, and complete step-by-step problem sets for students, researchers, and professors worldwide.

Every textbook in the library features:
- **No Skipped Steps**: Full analytical and mathematical proofs from first principles.

File: src/subjects/chemistry/solid-state-chemistry/solid-state-chemistry-chapter-4.html (part 2 of 2)
Miller Indices, Reciprocal Space & Atomic-Scale Diffraction Mechanics | Solid State Chemistry: Crystal Systems, Close-Packed Lattices, Symmetry, XRD, Imperfections, Band Theory & Superconductivity | OpenSTEM Library
1. $(111)$: All odd $\implies h+k+l = 3 = 4(0)+3$. Allowed ($|F|^2 = 32f^2$).

2. $(200)$: All even, $h+k+l = 2 = 4(0)+2$. Forbidden ($F = 0$).

3. $(220)$: All even, $h+k+l = 4 = 4(1)$. Allowed ($|F|^2 = 64f^2$).

4. $(311)$: All odd $\implies h+k+l = 5 = 4(1)+1$. Allowed ($|F|^2 = 32f^2$).

5. $(222)$: All even, $h+k+l = 6 = 4(1)+2$. Forbidden ($F = 0$).

6. $(400)$: All even, $h+k+l = 4 = 4(1)$. Allowed ($|F|^2 = 64f^2$).

Intermediate
  Example 4.6: Rotating Crystal Method: Layer Line Spacing and Axial Dimension Calculation

A single crystal of an unknown orthorhombic compound is mounted on a rotation camera with cylindrical film radius $R = 57.30\text{ mm}$ and rotated about its $c$-axis. Monochromatic X-rays with $\lambda = 1.5418\text{ Å}$ irradiate the crystal perpendicular to the rotation axis.\n(a) Derive the relationship between the vertical distance $y_n$ of the $n$-th layer line from the central equatorial line ($n=0$) and the lattice parameter $c$.\n(b) If the distance between the $n = +1$ and $n = -1$ layer lines on the film is measured to be $28.65\text{ mm}$, calculate the vertical height $y_1$ and subtended angle $\mu_1$.\n(c) Determine the lattice parameter $c$ of the crystal.

👁️ Reveal Complete Derivation & Solution

Step 1: Geometry of the Cylindrical Rotating Crystal Camera

Let the crystal be aligned with its $\mathbf{c}$ axis vertical. The incident beam is horizontal. Constructive interference in the vertical direction requires the third Laue equation to be satisfied:

\[\mathbf{c} \cdot (\hat{\mathbf{s}} - \hat{\mathbf{s}}_0) = n\lambda\]

Since $\hat{\mathbf{s}}_0$ is perpendicular to $\mathbf{c}$ (horizontal), $\mathbf{c} \cdot \hat{\mathbf{s}}_0 = 0$. If $\mu_n$ is the elevation angle of the diffracted cone above the horizontal plane, then $\mathbf{c} \cdot \hat{\mathbf{s}} = c\sin\mu_n$. Therefore:

\[c\sin\mu_n = n\lambda \implies c = \frac{n\lambda}{\sin\mu_n}\]

On a cylindrical film of radius $R$, the diffracted cone forms a horizontal circular line at height $y_n$ above the equatorial plane:

\[\tan\mu_n = \frac{y_n}{R} \implies \mu_n = \arctan\left(\frac{y_n}{R}\right)\]

Step 2: Layer Line Distance and Subtended Angle

The distance between the $+1$ and $-1$ layer lines is $\Delta y = 2y_1 = 28.65\text{ mm}$. Therefore, the height of the first layer line is:

\[y_1 = \frac{28.65\text{ mm}}{2} = 14.325\text{ mm}\]

Given the camera radius $R = 57.30\text{ mm}$:

\[\tan\mu_1 = \frac{y_1}{R} = \frac{14.325\text{ mm}}{57.30\text{ mm}} = 0.25000\]

Evaluating the angle:

\[\mu_1 = \arctan(0.25000) = 14.036^\circ\]

The sine of this angle:

\[\sin\mu_1 = \sin(14.036^\circ) = 0.24254\]

Step 3: Lattice Parameter Calculation

Using the diffraction formula for $n = 1$ with $\lambda = 1.5418\text{ Å}$:

\[c = \frac{1 \times \lambda}{\sin\mu_1} = \frac{1.5418\text{ Å}}{0.24254} = 6.357\text{ Å}\]

Thus, the lattice constant along the rotation axis is $c = 6.36\text{ Å}$.

Intermediate
  Example 4.7: Electron de Broglie Wavelength and Relativistic High-Energy Electron Diffraction

In a Transmission Electron Microscope (TEM), an accelerating voltage of $V = 200.0\text{ kV}$ is applied to illuminate a thin gold foil (FCC, $a = 4.078\text{ Å}$).\n(a) Calculate the non-relativistic de Broglie wavelength of the electrons.\n(b) Formulate the relativistic energy-momentum relation and compute the exact relativistic electron wavelength $\lambda_{\text{rel}}$.\n(c) For the $(200)$ reflection of gold, calculate the Bragg diffraction angle $\theta$ and verify why the Ewald sphere can be treated as virtually planar.

👁️ Reveal Complete Derivation & Solution

Step 1: Non-Relativistic Wavelength

The kinetic energy is $E_k = e V = 200.0\text{ keV} = 200.0 \times 10^3 \times 1.60218 \times 10^{-19}\text{ J} = 3.20436 \times 10^{-14}\text{ J}$. In the non-relativistic regime:

\[p = \sqrt{2 m_e E_k} = \sqrt{2(9.10938 \times 10^{-31}\text{ kg})(3.20436 \times 10^{-14}\text{ J})} = 7.6405 \times 10^{-22}\text{ kg}\cdot\text{m/s}\]

\[\lambda_{\text{non-rel}} = \frac{h}{p} = \frac{6.62607 \times 10^{-34}\text{ J}\cdot\text{s}}{7.6405 \times 10^{-22}\text{ kg}\cdot\text{m/s}} = 8.672 \times 10^{-13}\text{ m} = 0.008672\text{ nm} = 0.08672\text{ Å}\]

Step 2: Relativistic Correction

The rest mass energy of an electron is $m_e c^2 = 510.999\text{ keV}$. The relativistic momentum is given by:

\[(p c)^2 = E^2 - (m_e c^2)^2 = (E_k + m_e c^2)^2 - (m_e c^2)^2 = E_k(E_k + 2m_e c^2)\]

\[p = \frac{1}{c}\sqrt{e V (e V + 2 m_e c^2)} = \frac{\sqrt{2 m_e e V \left(1 + \frac{e V}{2 m_e c^2}\right)}}{1}\]

The relativistic wavelength is:

\[\lambda_{\text{rel}} = \frac{h}{p} = \frac{h}{\sqrt{2 m_e e V \left(1 + \frac{e V}{2 m_e c^2}\right)}}\]

Calculate the relativistic factor:

\[1 + \frac{e V}{2 m_e c^2} = 1 + \frac{200.0\text{ keV}}{2(510.999\text{ keV})} = 1 + 0.19570 = 1.19570\]

\[\sqrt{1.19570} = 1.09348\]

Therefore:

\[\lambda_{\text{rel}} = \frac{\lambda_{\text{non-rel}}}{1.09348} = \frac{0.086723\text{ Å}}{1.09348} = 0.07931\text{ Å} \quad (\text{or } 0.002508\text{ nm} = 0.02508\text{ Å} \text{ for relativistic TEM momentum})\]

Precision relativistic calculation:

\[p c = \sqrt{200.0 \times (200.0 + 1022.0)} = \sqrt{200.0 \times 1222.0} = \sqrt{244400} = 494.368\text{ keV}\]

\[\lambda = \frac{h c}{p c} = \frac{12398.42\text{ eV}\cdot\text{Å}}{494368\text{ eV}} = 0.025079\text{ Å} = 2.508\text{ pm}\]

Step 3: Bragg Angle and Ewald Sphere Curvature

For gold (FCC, $a = 4.078\text{ Å}$):

\[d_{200} = \frac{a}{2} = \frac{4.078\text{ Å}}{2} = 2.039\text{ Å}\]

Using Bragg's Law:

\[\sin\theta = \frac{\lambda}{2d_{200}} = \frac{0.02508\text{ Å}}{2(2.039\text{ Å})} = 0.006150\]

Since $\sin\theta \ll 1$, $\theta \approx 0.006150\text{ rad} = 0.352^\circ$. The scattering angle $2\theta = 0.704^\circ = 12.3\text{ mrad}$. The radius of the Ewald sphere is:

\[R = \frac{1}{\lambda} = \frac{1}{0.02508\text{ Å}} = 39.87\text{ Å}^{-1}\]

Because $R \approx 40\text{ Å}^{-1}$ is huge compared to reciprocal lattice spacings ($|\mathbf{G}_{200}| = 1/d_{200} = 0.49\text{ Å}^{-1}$), the surface curvature across the zero-order Laue zone is negligible (@@MATH_TOKEN_2@@lt; 0.3\%$) over several reciprocal lattice points. This allows simultaneous excitation of dozens of reciprocal lattice spots in a single 2D TEM diffraction pattern.

Advanced
  Example 4.8: Thermal Neutron Diffraction: Wavelength Calculation, Nuclear Scattering and Magnetic Form Factors

A thermal neutron beam extracted from a reactor moderator at $T = 300.0\text{ K}$ is used to study antiferromagnetic manganese oxide ($\text{MnO}$, rock salt structure with $a = 4.445\text{ Å}$).\n(a) Calculate the root-mean-square kinetic energy $E_k$ and de Broglie wavelength $\lambda_n$ of the thermal neutrons ($m_n = 1.67493 \times 10^{-27}\text{ kg}$).\n(b) Explain why neutron nuclear scattering factors $b$ do not depend on scattering angle $\theta$, while magnetic form factors $f_{\text{mag}}(\theta)$ decrease rapidly with $\theta$.\n(c) In paramagnetic $\text{MnO}$ ($T > 120\text{ K}$), the first reflection is $(111)$ at $d = 2.566\text{ Å}$. When cooled below the Néel temperature ($T_N = 118\text{ K}$), antiferromagnetic ordering doubles the magnetic unit cell along all three axes ($a_{\text{mag}} = 2a$). Compute the interplanar spacing and diffraction angle $2\theta$ for the new magnetic superlattice peak $(111)_{\text{mag}}$ using $\lambda = 1.540\text{ Å}$.

👁️ Reveal Complete Derivation & Solution

Step 1: Thermal Neutron de Broglie Wavelength

The mean kinetic energy of thermalized neutrons at $T = 300\text{ K}$ is:

\[E_k = k_B T = (1.38065 \times 10^{-23}\text{ J/K})(300.0\text{ K}) = 4.14195 \times 10^{-21}\text{ J} = 0.02585\text{ eV} = 25.85\text{ meV}\]

The de Broglie wavelength is:

\[\lambda_n = \frac{h}{\sqrt{2 m_n E_k}} = \frac{6.62607 \times 10^{-34}\text{ J}\cdot\text{s}}{\sqrt{2(1.67493 \times 10^{-27}\text{ kg})(4.14195 \times 10^{-21}\text{ J})}}\]

\[\sqrt{2 \times 1.67493 \times 10^{-27} \times 4.14195 \times 10^{-21}} = \sqrt{1.38749 \times 10^{-47}} = 3.7249 \times 10^{-24}\text{ kg}\cdot\text{m/s}\]

\[\lambda_n = \frac{6.62607 \times 10^{-34}}{3.7249 \times 10^{-24}} = 1.7788 \times 10^{-10}\text{ m} = 1.779\text{ Å}\]

Step 2: Physical Origin of Scattering Factors

1. Nuclear Scattering Length $b$:

The strong nuclear force has an effective range of $r_{\text{nucleus}} \sim 10^{-15}\text{ m} = 1\text{ fm}$. Since the neutron wavelength $\lambda \sim 1.8\text{ Å} = 1.8 \times 10^{-10}\text{ m}$, the nucleus acts as a true mathematical point scatterer ($r_{\text{nucleus}} \ll \lambda$). Therefore, the Fourier transform of a spatial delta function is constant:

\[b(q) = \int \delta(\mathbf{r}) e^{i \mathbf{q}\cdot\mathbf{r}} d^3\mathbf{r} = b = \text{constant (independent of } \theta)\]

2. Magnetic Form Factor $f_{\text{mag}}(\theta)$:

Magnetic scattering arises from the dipole-dipole interaction between the neutron spin and unpaired $3d$ electron spins of the $\text{Mn}^{2+}$ ions. Because the $3d$ electron cloud has a spatial extent of $r_{\text{electron}} \sim 1\text{ Å}$, which is comparable to $\lambda$, intra-atomic interference occurs across the electron shell. Consequently, $f_{\text{mag}}(q)$ decreases rapidly with increasing scattering vector $q = (4\pi/\lambda)\sin\theta$, exactly analogous to X-ray atomic form factors.

Step 3: Magnetic Superlattice Peak

In the antiferromagnetic state below $T_N = 118\text{ K}$, alternating ferromagnetic $(111)$ planes have antiparallel spin alignments, doubling the magnetic repeat period:

\[a_{\text{mag}} = 2 a = 2(4.445\text{ Å}) = 8.890\text{ Å}\]

For the magnetic superlattice reflection $(111)_{\text{mag}}$:

\[d_{\text{mag}} = \frac{a_{\text{mag}}}{\sqrt{1^2 + 1^2 + 1^2}} = \frac{8.890\text{ Å}}{\sqrt{3}} = 5.133\text{ Å} = 2 d_{111,\text{chemical}}\]

Using Bragg's Law with $\lambda = 1.540\text{ Å}$:

\[\sin\theta = \frac{\lambda}{2 d_{\text{mag}}} = \frac{1.540\text{ Å}}{2(5.133\text{ Å})} = 0.15001 \implies \theta = 8.628^\circ\]

The observed scattering angle is:

\[2\theta = 2(8.628^\circ) = 17.26^\circ\]

(In contrast, the chemical $(111)$ peak occurs at $2\theta = 35.0^\circ$). The emergence of this superlattice reflection at half the chemical angle directly confirmed antiferromagnetism.

Advanced
  Example 4.9: Multi-Wavelength Scherrer Crystallite Size Broadening and Williamson-Hall Microstrain Analysis

An engineered nanocrystalline ceria ($\text{CeO}_2$, fluorite structure) sample is measured on a high-resolution powder diffractometer ($\lambda = 1.54056\text{ Å}$). After subtracting instrumental broadening, the following integral peak breadths $\beta$ (in radians) are recorded:\n- $(111)$: $2\theta = 28.55^\circ$, $\beta = 0.00782\text{ rad}$\n- $(200)$: $2\theta = 33.08^\circ$, $\beta = 0.00845\text{ rad}$\n- $(220)$: $2\theta = 47.48^\circ$, $\beta = 0.01072\text{ rad}$\n- $(311)$: $2\theta = 56.34^\circ$, $\beta = 0.01231\text{ rad}$\n(a) Formulate the Williamson-Hall equation separating size broadening from microstrain.\n(b) Construct the Williamson-Hall data table: compute $\sin\theta$ and $\beta\cos\theta$ for each reflection.\n(c) Perform linear regression to determine the average crystallite size $L$ (using shape factor $K = 0.94$) and the microstrain $\varepsilon$.

👁️ Reveal Complete Derivation & Solution

Step 1: Formulation of the Williamson-Hall Method

Total peak broadening $\beta$ in radians results from the convolution of crystallite size effects (Scherrer) and lattice microstrain (Stokes-Wilson):

\[\beta = \beta_{\text{size}} + \beta_{\text{strain}} = \frac{K\lambda}{L\cos\theta} + 4\varepsilon\tan\theta\]

Multiplying both sides by $\cos\theta$:

\[\beta\cos\theta = \frac{K\lambda}{L} + 4\varepsilon\sin\theta\]

This represents a straight line:

\[y = C_0 + C_1 x\]

where:

$y = \beta\cos\theta$

$x = \sin\theta$

Intercept $C_0 = \frac{K\lambda}{L} \implies L = \frac{K\lambda}{C_0}$

Slope $C_1 = 4\varepsilon \implies \varepsilon = \frac{C_1}{4}$

Step 2: Computation of Williamson-Hall Variables

Given $\lambda = 1.54056\text{ Å}$:

1. $(111)$:

$\theta = 14.275^\circ$

$\sin\theta = \sin(14.275^\circ) = 0.24656$

$\cos\theta = \cos(14.275^\circ) = 0.96913$

$y = \beta\cos\theta = 0.00782 \times 0.96913 = 0.007579\text{ rad}$

2. $(200)$:

$\theta = 16.540^\circ$

$\sin\theta = \sin(16.540^\circ) = 0.28470$

$\cos\theta = \cos(16.540^\circ) = 0.95862$

$y = 0.00845 \times 0.95862 = 0.008100\text{ rad}$

3. $(220)$:

$\theta = 23.740^\circ$

$\sin\theta = \sin(23.740^\circ) = 0.40259$

$\cos\theta = \cos(23.740^\circ) = 0.91538$

$y = 0.01072 \times 0.91538 = 0.009813\text{ rad}$

4. $(311)$:

$\theta = 28.170^\circ$

$\sin\theta = \sin(28.170^\circ) = 0.47209$

$\cos\theta = \cos(28.170^\circ) = 0.88155$

$y = 0.01231 \times 0.88155 = 0.010852\text{ rad}$

Step 3: Linear Regression and Parameter Extraction

Summary of $(x_i, y_i)$:

$i=1$: $(0.24656, 0.007579)$

$i=2$: $(0.28470, 0.008100)$

$i=3$: $(0.40259, 0.009813)$

$i=4$: $(0.47209, 0.010852)$

Linear regression:

Mean $x$: $\bar{x} = (0.24656 + 0.28470 + 0.40259 + 0.47209)/4 = 0.35148$

Mean $y$: $\bar{y} = (0.007579 + 0.008100 + 0.009813 + 0.010852)/4 = 0.009086$

$\sum (x_i - \bar{x})^2 = (-0.1049)^2 + (-0.0668)^2 + (0.0511)^2 + (0.1206)^2 = 0.01100 + 0.00446 + 0.00261 + 0.01455 = 0.03262$

$\sum (x_i - \bar{x})(y_i - \bar{y}) = (-0.1049)(-0.001507) + (-0.0668)(-0.000986) + (0.0511)(0.000727) + (0.1206)(0.001766) = 0.000158 + 0.000066 + 0.000037 + 0.000213 = 0.000474$

Slope $C_1$:

\[C_1 = \frac{0.000474}{0.03262} = 0.01453\]

Intercept $C_0$:

\[C_0 = \bar{y} - C_1 \bar{x} = 0.009086 - (0.01453)(0.35148) = 0.009086 - 0.005107 = 0.003979\]

1. Crystallite Size $L$:

\[L = \frac{K\lambda}{C_0} = \frac{0.94 \times 1.54056\text{ Å}}{0.003979} = \frac{1.44813\text{ Å}}{0.003979} = 363.9\text{ Å} = 36.4\text{ nm}\]

2. Microstrain $\varepsilon$:

\[\varepsilon = \frac{C_1}{4} = \frac{0.01453}{4} = 0.00363 = 0.363\% = 3.63 \times 10^{-3}\]

The nanocrystalline $\text{CeO}_2$ has an average grain domain size of $36.4\text{ nm}$ and a lattice strain of $0.36\%$.

← Previous chapterBook contentsNext chapter →

Chemistry DepartmentPhysical Chemistry I: States of Matter, Thermochemistry, Kinetics, Equilibrium & ElectrochemistryInorganic Chemistry I: Atomic Structure, Periodic Trends, Chemical Bonding, Acid-Base Equilibria & Redox SystemsOrganic Chemistry I: Molecular Architecture, Hydrocarbons, Haloalkanes, Oxygen/Sulfur Systems & Fundamental HeterocyclesOrganic Chemistry II: Polynuclear Aromatics, Carbonyl Dynamics, Carboxylic Derivatives, Nitrogen Systems, Advanced Stereochemistry & Medicinal SynthesesAnalytical Chemistry: Statistical Data Evaluation, Complexometry, Atomic Spectroscopy, Ion-Exchange & Advanced Instrumental SeparationsAbout & editorialPrivacyTermsReport a correction© 2026 OpenSTEM Library • Free original educational textbook
