Repository: karim8siam/openstemlibrary

# 🌐 OpenSTEM Digital Academic Press

> **Rigorous university-level STEM textbooks with interactive simulations, complete line-by-line mathematical proofs, and solved problem sets.**
---

## 🏛️ About OpenSTEM Library

**OpenSTEM Library** is an open-access global university initiative delivering mathematically rigorous, university-grade digital textbooks, real-time interactive numerical physics and science models, and complete step-by-step problem sets for students, researchers, and professors worldwide.

Every textbook in the library features:
- **No Skipped Steps**: Full analytical and mathematical proofs from first principles.

File: src/subjects/chemistry/solid-state-chemistry/solid-state-chemistry.html (part 2 of 2)
Solid State Chemistry: Chemical Crystallography, Archetypal Lattices, Band Theory, Defects & Superconductivity | OpenSTEM Digital Academic Press
\[\text{Mg}^{2+}(\text{g}) + 2\text{Cl}^-(\text{g}) \longrightarrow \text{MgCl}_2(\text{s}), \quad \Delta H_5 = \Delta H_{\text{lattice}}\]

Step 2: Application of Hess's Law

The direct formation enthalpy is equal to the sum of the cycle steps:

\[\Delta H_f^\circ = \Delta H_1 + \Delta H_2 + \Delta H_3 + \Delta H_4 + \Delta H_{\text{lattice}}\]

Substitute the numerical values:

\[-641.6 = 147.1 + 2188.4 + 242.6 - 698.0 + \Delta H_{\text{lattice}}\]

\[-641.6 = 1880.1 + \Delta H_{\text{lattice}}\]

\[\Delta H_{\text{lattice}} = -641.6 - 1880.1 = -2521.7\text{ kJ/mol}\]

Step 3: Lattice Energy $U_0$ Calculation

The lattice condensation reaction involves 3 moles of gaseous ions forming 1 mole of solid:

\[\text{Mg}^{2+}(\text{g}) + 2\text{Cl}^-(\text{g}) \longrightarrow \text{MgCl}_2(\text{s}) \implies \Delta n_g = -3\]

The relation between internal energy and enthalpy is:

\[U_0 = -\Delta H_{\text{lattice}} - \Delta n_g RT = -(-2521.7) - (-3)RT = 2521.7 - 3RT\]

At $298.15\text{ K}$, $RT = (8.3145 \times 10^{-3})(298.15) = 2.479\text{ kJ/mol}$:

\[3RT = 3 \times 2.479 = 7.44\text{ kJ/mol}\]

\[U_0 = 2521.7 - 7.44 = 2514.26\text{ kJ/mol}\]

Hard
  Example 1.5: Born-Mayer Repulsive Hardness Parameter Derivation

In the Born-Mayer model, the molar potential energy is:

\[U(r) = - \frac{N_A \mathcal{M} |z_+ z_-| e^2}{4\pi \epsilon_0 r} + N_A C \exp\left(-\frac{r}{\rho}\right)\]

Using the zero-force equilibrium condition at $r = r_0$, derive the explicit expression for the repulsive prefactor $C$.

Derive the Born-Mayer equation for $U_0 = U(r_0)$.

For Potassium Iodide ($\text{KI}$), $r_0 = 3.533\text{ \AA}$, $\mathcal{M} = 1.74756$, and $\rho = 0.345\text{ \AA}$. Calculate the numerical value of $U_0$ in $\text{kJ/mol}$.

👁️ Reveal Complete Derivation & Solution

Step 1: Equilibrium Condition and Derivation of $C$

At equilibrium interionic distance $r = r_0$, the net force on the lattice vanishes:

\[\left( \frac{dU}{dr} \right)_{r = r_0} = 0\]

Differentiating $U(r)$ with respect to $r$:

\[\frac{dU}{dr} = \frac{N_A \mathcal{M} |z_+ z_-| e^2}{4\pi \epsilon_0 r^2} - \frac{N_A C}{\rho} \exp\left(-\frac{r}{\rho}\right)\]

Setting equal to zero at $r = r_0$:

\[\frac{N_A C}{\rho} \exp\left(-\frac{r_0}{\rho}\right) = \frac{N_A \mathcal{M} |z_+ z_-| e^2}{4\pi \epsilon_0 r_0^2}\]

Solving for $C$:

\[C = \frac{\mathcal{M} |z_+ z_-| e^2 \rho}{4\pi \epsilon_0 r_0^2} \exp\left(\frac{r_0}{\rho}\right)\]

Step 2: Derivation of $U(r_0)$

Substitute $C$ back into $U(r_0)$:

\[U(r_0) = - \frac{N_A \mathcal{M} |z_+ z_-| e^2}{4\pi \epsilon_0 r_0} + N_A \left[ \frac{\mathcal{M} |z_+ z_-| e^2 \rho}{4\pi \epsilon_0 r_0^2} \exp\left(\frac{r_0}{\rho}\right) \right] \exp\left(-\frac{r_0}{\rho}\right)\]

The exponential terms multiply to unity:

\[U(r_0) = - \frac{N_A \mathcal{M} |z_+ z_-| e^2}{4\pi \epsilon_0 r_0} + \frac{N_A \mathcal{M} |z_+ z_-| e^2 \rho}{4\pi \epsilon_0 r_0^2}\]

Factoring out the common Coulombic term:

\[U_0 = - \frac{N_A \mathcal{M} |z_+ z_-| e^2}{4\pi \epsilon_0 r_0} \left( 1 - \frac{\rho}{r_0} \right)\]

Step 3: Numerical Evaluation for KI

For $\text{KI}$:

$r_0 = 3.533 \times 10^{-10}\text{ m}$

$\rho = 0.345 \times 10^{-10}\text{ m}$

$\mathcal{M} = 1.74756$, $|z_+ z_-| = 1$

Calculate the Coulomb term:

\[U_{\text{Coul}} = \frac{(6.02214 \times 10^{23})(1.74756)(1.60218 \times 10^{-19})^2 (8.98755 \times 10^9)}{3.533 \times 10^{-10}} = 687.38\text{ kJ/mol}\]

Calculate the exponential repulsion factor:

\[\left( 1 - \frac{\rho}{r_0} \right) = 1 - \frac{0.345}{3.533} = 1 - 0.09765 = 0.90235\]

Multiplying:

\[U_0 = 687.38\text{ kJ/mol} \times 0.90235 = 620.26\text{ kJ/mol}\]

Medium
  Example 1.6: Evjen Neutral Cube Summation for 3D Rock Salt

Consider a rock-salt ($\text{NaCl}$) crystal centered on a $\text{Na}^+$ ion at the origin $(0, 0, 0)$.

Set up the first Evjen cube shell extending from $-r_0$ to $+r_0$ along all three Cartesian axes.

List the coordination count, position, fractional weighting, and sign for:

Face-center ions

Edge-center ions

Corner vertex ions

Calculate the resulting approximation to the Madelung constant $\mathcal{M}_{\text{Evjen, 1}}$.

Determine the percentage error relative to the exact value $\mathcal{M} = 1.747565$.

👁️ Reveal Complete Derivation & Solution

Step 1: Geometric Definition of the First Evjen Cube

The first Evjen cube has side length $2r_0$, bounded by planes $x = \pm r_0, y = \pm r_0, z = \pm r_0$. The reference ion at $(0,0,0)$ carries charge $+1$.

Step 2: Tabulation of Ions on the Boundary

Face Centers:

Coordinates: $(\pm 1, 0, 0)$, $(0, \pm 1, 0)$, $(0, 0, \pm 1)$ $\implies 6$ ions.

Charge: Oppositely charged anions ($\text{Cl}^-$, charge $-1$).

Distance: $p = \sqrt{(\pm 1)^2 + 0^2 + 0^2} = 1$.

Weight: Shared by 2 adjacent cubes $\implies w = 1/2$.

Contribution: $+ 6 \times (1/2) \times (1/1) = +3.0000$.

Edge Centers:

Coordinates: $(\pm 1, \pm 1, 0)$, $(\pm 1, 0, \pm 1)$, $(0, \pm 1, \pm 1)$ $\implies 12$ ions.

Charge: Identically charged cations ($\text{Na}^+$, charge $+1$).

Distance: $p = \sqrt{1^2 + 1^2 + 0^2} = \sqrt{2}$.

Weight: Shared by 4 adjacent cubes $\implies w = 1/4$.

Contribution: $- 12 \times (1/4) \times (1/\sqrt{2}) = - \frac{3}{\sqrt{2}} \approx -2.12132$.

Corner Vertices:

Coordinates: $(\pm 1, \pm 1, \pm 1)$ $\implies 8$ ions.

Charge: Oppositely charged anions ($\text{Cl}^-$, charge $-1$).

Distance: $p = \sqrt{1^2 + 1^2 + 1^2} = \sqrt{3}$.

Weight: Shared by 8 adjacent cubes $\implies w = 1/8$.

Contribution: $+ 8 \times (1/8) \times (1/\sqrt{3}) = + \frac{1}{\sqrt{3}} \approx +0.57735$.

Step 3: Summation for First Evjen Shell

\[\mathcal{M}_{\text{Evjen, 1}} = 3.0000 - 2.12132 + 0.57735 = 1.45603\]

Step 4: Percentage Error

\[\text{Error} = \left| \frac{1.45603 - 1.747565}{1.747565} \right| \times 100\% = \frac{0.291535}{1.747565} \times 100\% = 16.68\%\]

Note: Incorporating the second Evjen cube ($4r_0$) rapidly drops the error to $< 0.1\%$, converging to $1.7476$.

Hard
  Example 1.7: Thermodynamic Polymorphic Stability: NaCl vs CsCl Lattices

At room temperature and atmospheric pressure, $\text{NaCl}$ crystallizes in the 6:6 rock-salt structure ($\mathcal{M} = 1.74756$), while $\text{CsCl}$ crystallizes in the 8:8 caesium chloride structure ($\mathcal{M} = 1.76267$). Assume the Born-Mayer potential holds for both polymorphs with universal hardness $\rho = 0.345\text{ \AA}$.

If the nearest-neighbor interionic distance $r_0$ were identical in both structures, which structure would be electrostatically favored?

In reality, increasing coordination number from $6$ to $8$ increases the equilibrium interionic distance by approximately $3.0\%$.

Calculate the ratio $U_0(\text{CsCl}) / U_0(\text{NaCl})$ assuming $r_0(\text{CsCl}) = 1.030 \, r_0(\text{NaCl})$ and $r_0(\text{NaCl}) = 2.82\text{ \AA}$.

Explain why $\text{NaCl}$ adopts the 6:6 structure despite the higher Madelung constant of the 8:8 lattice.

👁️ Reveal Complete Derivation & Solution

Step 1: Comparison at Identical $r_0$

If $r_0$ were identical:

\[U_0 \propto \mathcal{M} \left( 1 - \frac{\rho}{r_0} \right)\]

Because $\mathcal{M}_{\text{CsCl}} = 1.76267 > \mathcal{M}_{\text{NaCl}} = 1.74756$, the 8:8 $\text{CsCl}$ lattice would possess a higher lattice energy by $\approx 0.86\%$ and would be unconditionally favored.

Step 2: Evaluation with Expanded Interionic Distance

Given $r_0(\text{NaCl}) = 2.820\text{ \AA}$ and $r_0(\text{CsCl}) = 1.030 \times 2.820\text{ \AA} = 2.9046\text{ \AA}$. Using Born-Mayer:

\[U_0(\text{NaCl}) = \frac{K \times 1.74756}{2.820} \left( 1 - \frac{0.345}{2.820} \right) = K \times 0.61970 \times (1 - 0.12234) = K \times 0.54388\]

\[U_0(\text{CsCl}) = \frac{K \times 1.76267}{2.9046} \left( 1 - \frac{0.345}{2.9046} \right) = K \times 0.60685 \times (1 - 0.11878) = K \times 0.53477\]

Taking the ratio:

\[\frac{U_0(\text{CsCl})}{U_0(\text{NaCl})} = \frac{0.53477}{0.54388} = 0.9832\]

The 8:8 structure is $1.68\%$ LESS stable than the 6:6 structure!

Step 3: Physical Rationale

When eight large anions are packed around a small $\text{Na}^+$ cation ($r_+ = 1.02\text{ \AA}, r_- = 1.81\text{ \AA}$), the anions come into direct steric contact with one another. To accommodate the ions, the unit cell must expand ($r_0$ increases by $\sim 3\%$), which weakens the Coulomb attraction by $1/r_0$. The modest gain in Madelung constant ($+0.86\%$) is completely overwhelmed by the $3\%$ distance expansion, making the 6:6 rock-salt structure the thermodynamically stable ground state.

Hard
  Example 1.8: Thermochemical Disproportionation of Copper(I) Halides

Copper forms both copper(I) and copper(II) compounds. In aqueous solution, $\text{Cu}^+(\text{aq})$ spontaneously disproportionates into $\text{Cu}^{2+}(\text{aq})$ and $\text{Cu}(\text{s})$, but solid $\text{CuF}$ is unknown while $\text{CuCl}$ is stable. Given thermodynamic data:

$IE_1[\text{Cu}] = 745.5\text{ kJ/mol}$, $IE_2[\text{Cu}] = 1957.9\text{ kJ/mol}$

$\Delta H_{\text{sub}}[\text{Cu}] = 338.3\text{ kJ/mol}$

Estimated lattice energies:

$U_0[\text{CuF}] \approx 970\text{ kJ/mol}$, $\quad U_0[\text{CuF}_2] \approx 2900\text{ kJ/mol}$ $U_0[\text{CuI}] \approx 885\text{ kJ/mol}$, $\quad U_0[\text{CuI}_2] \approx 2350\text{ kJ/mol}$

Calculate the enthalpy change for the solid-state disproportionation reaction:

\[2\text{CuF}(\text{s}) \longrightarrow \text{Cu}(\text{s}) + \text{CuF}_2(\text{s})\]

Calculate the enthalpy change for the disproportionation of copper(I) iodide:

\[2\text{CuI}(\text{s}) \longrightarrow \text{Cu}(\text{s}) + \text{CuI}_2(\text{s})\]

Explain why $\text{CuF}$ disproportionates spontaneously while $\text{CuI}$ is stable against disproportionation.

👁️ Reveal Complete Derivation & Solution

Step 1: Disproportionation Enthalpy for Copper(I) Fluoride

Consider the reaction:

\[2\text{CuF}(\text{s}) \longrightarrow \text{Cu}(\text{s}) + \text{CuF}_2(\text{s})\]

Construct a thermochemical cycle:

Decompose $2\text{CuF}(\text{s})$ to gaseous ions: $+2 U_0[\text{CuF}] = 2(+970) = +1940\text{ kJ}$

Electron transfer: $\text{Cu}^+(\text{g}) + \text{Cu}^+(\text{g}) \to \text{Cu}(\text{g}) + \text{Cu}^{2+}(\text{g})$:

$\Delta H = IE_2[\text{Cu}] - IE_1[\text{Cu}] = 1957.9 - 745.5 = +1212.4\text{ kJ}$

Condense gaseous $\text{Cu}(\text{g})$ to $\text{Cu}(\text{s})$: $-\Delta H_{\text{sub}} = -338.3\text{ kJ}$

Form $\text{CuF}_2(\text{s})$ from $\text{Cu}^{2+}(\text{g}) + 2\text{F}^-(\text{g})$: $-U_0[\text{CuF}_2] = -2900\text{ kJ}$

Summing the cycle steps:

\[\Delta H_{\text{disp}}[\text{CuF}] = +1940 + 1212.4 - 338.3 - 2900 = -85.9\text{ kJ/mol}\]

Because $\Delta H_{\text{disp}} < 0$, the disproportionation of $\text{CuF}$ is exothermic and thermodynamically favored!

Step 2: Disproportionation Enthalpy for Copper(I) Iodide

For the reaction:

\[2\text{CuI}(\text{s}) \longrightarrow \text{Cu}(\text{s}) + \text{CuI}_2(\text{s})\]

Decompose $2\text{CuI}(\text{s})$ to gaseous ions: $+2 U_0[\text{CuI}] = 2(+885) = +1770\text{ kJ}$

Electron transfer $\Delta H = +1212.4\text{ kJ}$

Condensation of copper: $-\Delta H_{\text{sub}} = -338.3\text{ kJ}$

Formation of $\text{CuI}_2$: $-U_0[\text{CuI}_2] = -2350\text{ kJ}$

Summing:

\[\Delta H_{\text{disp}}[\text{CuI}] = +1770 + 1212.4 - 338.3 - 2350 = +294.1\text{ kJ/mol}\]

Because $\Delta H_{\text{disp}} \gg 0$, $\text{CuI}$ is strongly stable against solid-state disproportionation.

Step 3: Physical Rationale

The fluoride ion $\text{F}^-$ is extremely small ($r = 1.33\text{ \AA}$), making the lattice energy of divalent $\text{CuF}_2$ ($U_0 \approx 2900\text{ kJ/mol}$) enormous—more than three times that of $\text{CuF}$. This massive electrostatic stabilization drives the oxidation of copper(I) to copper(II). In contrast, the iodide ion $\text{I}^-$ is large ($r = 2.20\text{ \AA}$), reducing the lattice energy difference between $\text{CuI}_2$ and $\text{CuI}$, which cannot compensate for the high second ionization energy of copper ($1958\text{ kJ/mol}$).

Medium
  Example 1.9: Ab Initio Cohesive Energy & DFT-D Dispersion Decomposition

In a plane-wave DFT calculation of crystalline solid argon (fcc structure, lattice parameter $a = 5.26\text{ \AA}$, 4 atoms per unit cell):

The total energy of an isolated argon atom in a $20\text{ \AA}$ vacuum box is $E_{\text{atom}} = -543.8210\text{ eV}$.

The standard PBE-GGA bulk energy per unit cell is $E_{\text{bulk, PBE}} = -2175.2920\text{ eV}$.

The dispersion-corrected PBE-D3 bulk energy per unit cell is $E_{\text{bulk, PBE-D3}} = -2175.6440\text{ eV}$.

Calculate the cohesive energy per atom ($E_{\text{coh}}$) in $\text{meV/atom}$ and $\text{kJ/mol}$ predicted by standard PBE-GGA.

Calculate the cohesive energy per atom predicted by dispersion-corrected PBE-D3.

Determine the dispersion contribution $\Delta E_{\text{disp}}$ and explain why standard semilocal DFT fails for noble gas molecular solids.

👁️ Reveal Complete Derivation & Solution

Step 1: PBE-GGA Cohesive Energy

There are $Z = 4$ atoms in the fcc unit cell:

\[E_{\text{coh, PBE}} = \frac{4 E_{\text{atom}} - E_{\text{bulk, PBE}}}{4}\]

\[4 E_{\text{atom}} = 4 \times (-543.8210\text{ eV}) = -2175.2840\text{ eV}\]

\[E_{\text{coh, PBE}} = \frac{-2175.2840 - (-2175.2920)}{4} = \frac{+0.0080\text{ eV}}{4} = +0.0020\text{ eV/atom} = 2.0\text{ meV/atom}\]

In molar units ($1\text{ eV} = 96.485\text{ kJ/mol}$):

\[E_{\text{coh, PBE}} = 0.0020 \times 96.485 = 0.193\text{ kJ/mol}\]

Standard PBE predicts virtually zero binding!

Step 2: PBE-D3 Cohesive Energy

With Grimme D3 dispersion correction:

\[E_{\text{coh, PBE-D3}} = \frac{-2175.2840 - (-2175.6440)}{4} = \frac{+0.3600\text{ eV}}{4} = 0.0900\text{ eV/atom} = 90.0\text{ meV/atom}\]

In molar units:

\[E_{\text{coh, PBE-D3}} = 0.0900 \times 96.485 = 8.68\text{ kJ/mol}\]

This closely matches experimental sublimation enthalpy of solid argon ($8.5\text{ kJ/mol}$).

Step 3: Dispersion Contribution

\[\Delta E_{\text{disp}} = 90.0\text{ meV/atom} - 2.0\text{ meV/atom} = 88.0\text{ meV/atom} \implies \frac{88.0}{90.0} \times 100\% = 97.8\%\]

Dispersion accounts for $97.8\%$ of the total cohesive energy. Standard semilocal functionals (LDA, PBE) depend strictly on local electron density and density gradients. Because closed-shell argon atoms have non-overlapping densities at $r = 3.72\text{ \AA}$, semilocal functionals detect no chemical bonding and fail completely without non-local $R^{-6}$ dispersion corrections.

Next chapter →

Chemistry DepartmentPhysical Chemistry I: States of Matter, Thermochemistry, Kinetics, Equilibrium & ElectrochemistryInorganic Chemistry I: Atomic Structure, Periodic Trends, Chemical Bonding, Acid-Base Equilibria & Redox SystemsOrganic Chemistry I: Molecular Architecture, Hydrocarbons, Haloalkanes, Oxygen/Sulfur Systems & Fundamental HeterocyclesOrganic Chemistry II: Polynuclear Aromatics, Carbonyl Dynamics, Carboxylic Derivatives, Nitrogen Systems, Advanced Stereochemistry & Medicinal SynthesesAnalytical Chemistry: Statistical Data Evaluation, Complexometry, Atomic Spectroscopy, Ion-Exchange & Advanced Instrumental SeparationsAbout & editorialPrivacyTermsReport a correction© 2026 OpenSTEM Library • Free original educational textbook
