Repository: karim8siam/openstemlibrary

# 🌐 OpenSTEM Digital Academic Press

> **Rigorous university-level STEM textbooks with interactive simulations, complete line-by-line mathematical proofs, and solved problem sets.**
---

## 🏛️ About OpenSTEM Library

**OpenSTEM Library** is an open-access global university initiative delivering mathematically rigorous, university-grade digital textbooks, real-time interactive numerical physics and science models, and complete step-by-step problem sets for students, researchers, and professors worldwide.

Every textbook in the library features:
- **No Skipped Steps**: Full analytical and mathematical proofs from first principles.

File: src/subjects/materials-science-and-engineering/corrosion-and-degradation/corrosion-and-degradation-chapter-8.html
Mitigation, design and lifecycle decisions | Corrosion and Degradation | OpenSTEM Library

Corrosion and Degradation

  OpenSTEM Digital Textbook

Table of Contents

  Ch.1Electrochemical thermodynamics and corrosion cells
Ch.2Interfacial kinetics, transport and measurement
Ch.3Localized corrosion and coupled failure
Ch.4Passivation, alloy selection and microstructure
Ch.5High-temperature oxidation and nonaqueous degradation
Ch.6Environmental systems and degradation of nonmetals
Ch.7Corrosion testing, monitoring and failure analysis
Ch.8Mitigation, design and lifecycle decisions

Materials Science & Engineering
  Materials Science & Engineering major
  100% Free Open Access

← STEM Library
  A/A Academic
  Read freely · Cite responsibly

  Night viewA−A+
A−A+
A−A+

Chapter 8 • Theory & Derivations

  Mitigation, design and lifecycle decisions

  **Guiding question:** Which combination of material choice, geometry, coatings, electrochemical protection and inspections produces defensible risk control?

  About this textbook. Original English teaching material for university Corrosion and Degradation study. Eight units with verified worked problems and 16 interactive simulations illustrating fundamental principles and core applications. Numerical checks and an editorial review support this edition.

§8.1
  System view and mechanism boundaries

Guiding question: Which combination of material choice, geometry, coatings, electrochemical protection and inspections produces defensible risk control?

A utility is deciding whether to retrofit a pipeline with upgraded coating, cathodic protection, or material replacement. Develop a decision under uncertain failure locations and inspection cost. The investigation begins with a defined material and state, a particular environment and the time-dependent physical response. Distinguish metal-dissolution, oxide formation, product transport and structural weakening rather than compressing all visible changes into one category. Separate a possible reaction from a verified rate and a local failure mode from an area-averaged measurement. For this unit, a useful answer must identify an observable that would falsify a favored account and an independent observation that constrains the competing mechanism. Neither ideal electrochemical equations nor visual inspection alone resolves all ambiguities.

§8.2
  Case for comparative investigation

A utility is deciding whether to retrofit a pipeline with upgraded coating, cathodic protection, or material replacement. Develop a decision under uncertain failure locations and inspection cost. Draw a decision tree with a first measurement, one targeted control and one observation that would reject the initial theory. Explain why an attractive laboratory result can be irrelevant if the critical field failure occurs on a different length scale or in a different environmental regime. State the uncertainty that a qualified engineer would need to resolve before authorizing a mitigation or reuse decision.

§8.3
  Materials substitution and geometry-first design

Physical account: governing process and critical limits

Corrosion-resistant materials are not inherently corrosion-proof; fitness depends on stress, fabrication, coupled materials and the environment. Geometry often offers high leverage: avoid stagnant crevices, retain drainage, manage condensation and enable inspection. A more expensive alloy can still fail if chloride deposits concentrate beneath a gasket, while a lower-cost alloy with controlled environment and access may be viable. The decision should be based on lifecycle consequences not nominal purchase price.

Working relation. Expected lifecycle cost = acquisition + maintenance + monitoring + expected failure consequences, with scenario uncertainty.

A concrete case: competing mechanisms

A designer proposes a premium stainless grade for an inaccessible bolted joint with a persistent wet crevice. Compare changing geometry versus changing alloy.

Synthetic calculation and guided interpretation

For this lesson use the Exposed metal and current demand formula card, with the input variable Coating defect area fraction measured in %. Its declared computational expression is 0.02*f. At an illustrative input of 1.6 %, the output is 0.032 A; at 5.8 %, it is 0.116 A. The two-point secant sensitivity is 0.02 A per %. Interpret the sign and magnitude and then compute a third point without the website to check the calculation. A larger output is not necessarily higher corrosion risk: the meaning of the output depends on whether it is an equilibrium potential, a transport flux, an interfacial response, a thickness margin or an inspection-detection probability.

Model domain for Materials substitution and geometry-first design: 100 m² total coated structure, f% uncoated, assumed required 20 mA/m² uniformly over exposed area; not a CP design current. Calculate independently before generalizing. Any service claim requires evidence that the model assumptions remain valid under the intended operating conditions.

Investigation: evidence quality, sampling and controls

For Materials substitution and geometry-first design, document a service-aware protection and inspection design review, with protection coverage, defect density, asset criticality, water chemistry, maintenance and replacement scenarios. Challenge the primary conclusion using condition monitoring with predefined inspection and mitigation triggers. Keep independently sampled specimens distinct from repeat readings on the same material, and match environmental histories across treatment groups.

Diagnostic warning and alternative outcome

Choosing by corrosion-rate tables alone omits crevice geometry, fabrication defects and downtime costs.

Assessment: three substantive exercises

Exercise 1 — mechanism and dimensional reasoning. Derive or explain the relation Expected lifecycle cost = acquisition + maintenance + monitoring + expected failure consequences, with scenario uncertainty. using its physical assumptions. Assign units to the terms that are actually quantitative; for a qualitative relation, replace it with a measurable definition. Distinguish what can be calculated from a textbook constant from what would require a service-specific measurement. Answer guidance: every conversion must declare the material, reacting species, coordinate or control volume and environmental state; reject interpretations whose quantities are at incompatible scales.

Exercise 2 — independent numerical verification. Recalculate the synthetic pair (1.6, 0.032) and (5.8, 0.116) with proper units, then choose a small change near the first point and estimate sensitivity. Discuss how input uncertainty and a violation of exposed metal and current demand assumptions would affect a claimed engineering conclusion. Answer guidance: calculate from the declared ideal expression, preserve units, and do not convert a formula-generated result into fictional laboratory evidence.

Exercise 3 — disconfirming experiment. For the case “A designer proposes a premium stainless grade for an inaccessible bolted joint with a persistent wet crevice. Compare changing geometry versus changing alloy.” specify a target measurement, a matched control, at least three distinct physical specimens when meaningful, an uncertainty source and a criterion that would reject the proposed cause. Answer guidance: distinguish damage depth from area-averaged loss, distinguish reaction-driving force from rate, and make sure the independent test is not based on the same unverified assumption.

Decision exercise and transferable principle

Test a redesign in the actual assembly and review inspectability before committing to material substitution. Write a short decision memo: what is observed; what is inferred; what has not been measured; what alternative still fits; and which further evidence would justify action. Do not mistake a source with scientific-looking units for a calibrated material result. The goal is not to name as many corrosion forms as possible, but to explain precisely how a physical mechanism could produce the observed failure and how another mechanism could be ruled out.

§8.4
  Coatings, barrier performance and underfilm corrosion

Physical account: governing process and critical limits

Paints, conversion layers, metallic coatings and multilayer systems act through barriers, chemistry or sacrificial action depending on their design. A coating system contains interfaces and deliberate edge treatments; its performance is rarely captured by thickness alone. Holidays, impact damage, adhesive failure and osmotic effects can lead to underfilm attack. Coating inspection and repair strategy should be designed before service, including surface preparation and compatibility with cathodic protection.

Working relation. Idealized exposed-metal defect area A_defect=f A_total is a geometric scenario, not a direct corrosion-current predictor.

A concrete case: competing mechanisms

An offshore coating passes initial holiday checks but blisters near a weld two years later. Develop a competing-cause inspection.

Synthetic calculation and guided interpretation

For this lesson use the Uniform wall-thickness margin formula card, with the input variable Additional service duration measured in years. Its declared computational expression is 8-5-0.12*y. At an illustrative input of 4.1 years, the output is 2.508 mm; at 12.3 years, it is 1.524 mm. The two-point secant sensitivity is -0.12 mm per years. Interpret the sign and magnitude and then compute a third point without the website to check the calculation. A larger output is not necessarily higher corrosion risk: the meaning of the output depends on whether it is an equilibrium potential, a transport flux, an interfacial response, a thickness margin or an inspection-detection probability.

Model domain for Coatings, barrier performance and underfilm corrosion: Current wall 8 mm, illustrative threshold 5 mm and constant uniformly lost thickness 0.12 mm/year; ignores pits, cracks, wall-map and code requirements. Calculate independently before generalizing. Any service claim requires evidence that the model assumptions remain valid under the intended operating conditions.

Investigation: evidence quality, sampling and controls

For Coatings, barrier performance and underfilm corrosion, document a service-aware protection and inspection design review, with protection coverage, defect density, asset criticality, water chemistry, maintenance and replacement scenarios. Challenge the primary conclusion using condition monitoring with predefined inspection and mitigation triggers. Keep independently sampled specimens distinct from repeat readings on the same material, and match environmental histories across treatment groups.

Diagnostic warning and alternative outcome

Assuming zero holidays means infinite protection ignores coating aging and adhesion defects.

Assessment: three substantive exercises

Exercise 1 — mechanism and dimensional reasoning. Derive or explain the relation Idealized exposed-metal defect area A_defect=f A_total is a geometric scenario, not a direct corrosion-current predictor. using its physical assumptions. Assign units to the terms that are actually quantitative; for a qualitative relation, replace it with a measurable definition. Distinguish what can be calculated from a textbook constant from what would require a service-specific measurement. Answer guidance: every conversion must declare the material, reacting species, coordinate or control volume and environmental state; reject interpretations whose quantities are at incompatible scales.

Exercise 2 — independent numerical verification. Recalculate the synthetic pair (4.1, 2.508) and (12.3, 1.524) with proper units, then choose a small change near the first point and estimate sensitivity. Discuss how input uncertainty and a violation of uniform wall-thickness margin assumptions would affect a claimed engineering conclusion. Answer guidance: calculate from the declared ideal expression, preserve units, and do not convert a formula-generated result into fictional laboratory evidence.

Exercise 3 — disconfirming experiment. For the case “An offshore coating passes initial holiday checks but blisters near a weld two years later. Develop a competing-cause inspection.” specify a target measurement, a matched control, at least three distinct physical specimens when meaningful, an uncertainty source and a criterion that would reject the proposed cause. Answer guidance: distinguish damage depth from area-averaged loss, distinguish reaction-driving force from rate, and make sure the independent test is not based on the same unverified assumption.

Decision exercise and transferable principle

Correlate adhesion tests, coating thickness, wetting histories and localized electrochemical mapping. Write a short decision memo: what is observed; what is inferred; what has not been measured; what alternative still fits; and which further evidence would justify action. Do not mistake a source with scientific-looking units for a calibrated material result. The goal is not to name as many corrosion forms as possible, but to explain precisely how a physical mechanism could produce the observed failure and how another mechanism could be ruled out.

§8.5
  Cathodic protection and overprotection risks

Physical account: governing process and critical limits

Cathodic protection uses external current or galvanic anodes to shift protected-metal surface reactions, often alongside coatings. Feasibility depends on electrolyte path, potential distribution, anode condition, current demand and physical electrical continuity. Protection should be evaluated with qualified field procedures and appropriate reference systems; a numerical voltage copied from another application can be unsafe or ineffective. Excessive polarization can cause unwanted hydrogen-related effects or coating disbondment in susceptible systems.

Working relation. In a basic design estimate, I_req = i_design A_exposed, with location-dependent uncertainty and evolving coating condition.

A concrete case: competing mechanisms

A buried pipeline shows acceptable readings at two accessible test points but corrosion near an insulated section. Explain why coverage cannot be inferred.

Synthetic calculation and guided interpretation

For this lesson use the Exposed metal and current demand formula card, with the input variable Coating defect area fraction measured in %. Its declared computational expression is 0.02*f. At an illustrative input of 2.5 %, the output is 0.05 A; at 6.5 %, it is 0.13 A. The two-point secant sensitivity is 0.02 A per %. Interpret the sign and magnitude and then compute a third point without the website to check the calculation. A larger output is not necessarily higher corrosion risk: the meaning of the output depends on whether it is an equilibrium potential, a transport flux, an interfacial response, a thickness margin or an inspection-detection probability.

Model domain for Cathodic protection and overprotection risks: 100 m² total coated structure, f% uncoated, assumed required 20 mA/m² uniformly over exposed area; not a CP design current. Calculate independently before generalizing. Any service claim requires evidence that the model assumptions remain valid under the intended operating conditions.

Investigation: evidence quality, sampling and controls

For Cathodic protection and overprotection risks, document a service-aware protection and inspection design review, with protection coverage, defect density, asset criticality, water chemistry, maintenance and replacement scenarios. Challenge the primary conclusion using condition monitoring with predefined inspection and mitigation triggers. Keep independently sampled specimens distinct from repeat readings on the same material, and match environmental histories across treatment groups.

Diagnostic warning and alternative outcome

Overly negative polarization is not automatically safer and can create additional materials degradation.

Assessment: three substantive exercises

Exercise 1 — mechanism and dimensional reasoning. Derive or explain the relation In a basic design estimate, I_req = i_design A_exposed, with location-dependent uncertainty and evolving coating condition. using its physical assumptions. Assign units to the terms that are actually quantitative; for a qualitative relation, replace it with a measurable definition. Distinguish what can be calculated from a textbook constant from what would require a service-specific measurement. Answer guidance: every conversion must declare the material, reacting species, coordinate or control volume and environmental state; reject interpretations whose quantities are at incompatible scales.

Exercise 2 — independent numerical verification. Recalculate the synthetic pair (2.5, 0.05) and (6.5, 0.13) with proper units, then choose a small change near the first point and estimate sensitivity. Discuss how input uncertainty and a violation of exposed metal and current demand assumptions would affect a claimed engineering conclusion. Answer guidance: calculate from the declared ideal expression, preserve units, and do not convert a formula-generated result into fictional laboratory evidence.

Exercise 3 — disconfirming experiment. For the case “A buried pipeline shows acceptable readings at two accessible test points but corrosion near an insulated section. Explain why coverage cannot be inferred.” specify a target measurement, a matched control, at least three distinct physical specimens when meaningful, an uncertainty source and a criterion that would reject the proposed cause. Answer guidance: distinguish damage depth from area-averaged loss, distinguish reaction-driving force from rate, and make sure the independent test is not based on the same unverified assumption.

Decision exercise and transferable principle

Use professional measurement of current distribution and interference with a documented monitoring plan. Write a short decision memo: what is observed; what is inferred; what has not been measured; what alternative still fits; and which further evidence would justify action. Do not mistake a source with scientific-looking units for a calibrated material result. The goal is not to name as many corrosion forms as possible, but to explain precisely how a physical mechanism could produce the observed failure and how another mechanism could be ruled out.

§8.6
  Chemical inhibitors and environment management

Physical account: governing process and critical limits

Inhibitors can alter anodic or cathodic kinetics, film stability or adsorption, but performance depends on chemistry, coverage, mixing, contamination and temperature. An inhibitor can work in a clean bench test yet fail in flow dead zones or deposit-laden piping. Environmental control may be more reliable if oxygen, moisture, pH, chloride or unexpected pollutants can be reduced safely. Introducing chemicals to an operating system requires professional health, environmental and compatibility assessment.

Working relation. Inhibition efficiency η=100(1−r_inh/r_blank)% uses comparable rates and exposure protocols.

A concrete case: competing mechanisms

A water-system inhibitor gives excellent short-term coupon data but pitting persists beneath scale. Identify what inhibitor screening missed.

Synthetic calculation and guided interpretation

For this lesson use the Uniform wall-thickness margin formula card, with the input variable Additional service duration measured in years. Its declared computational expression is 8-5-0.12*y. At an illustrative input of 5.9 years, the output is 2.292 mm; at 13.7 years, it is 1.356 mm. The two-point secant sensitivity is -0.12 mm per years. Interpret the sign and magnitude and then compute a third point without the website to check the calculation. A larger output is not necessarily higher corrosion risk: the meaning of the output depends on whether it is an equilibrium potential, a transport flux, an interfacial response, a thickness margin or an inspection-detection probability.

Model domain for Chemical inhibitors and environment management: Current wall 8 mm, illustrative threshold 5 mm and constant uniformly lost thickness 0.12 mm/year; ignores pits, cracks, wall-map and code requirements. Calculate independently before generalizing. Any service claim requires evidence that the model assumptions remain valid under the intended operating conditions.

Investigation: evidence quality, sampling and controls

For Chemical inhibitors and environment management, document a service-aware protection and inspection design review, with protection coverage, defect density, asset criticality, water chemistry, maintenance and replacement scenarios. Challenge the primary conclusion using condition monitoring with predefined inspection and mitigation triggers. Keep independently sampled specimens distinct from repeat readings on the same material, and match environmental histories across treatment groups.

Diagnostic warning and alternative outcome

Inferring near-complete protection from a low average coupon rate ignores under-deposit localized attack.

Assessment: three substantive exercises

Exercise 1 — mechanism and dimensional reasoning. Derive or explain the relation Inhibition efficiency η=100(1−r_inh/r_blank)% uses comparable rates and exposure protocols. using its physical assumptions. Assign units to the terms that are actually quantitative; for a qualitative relation, replace it with a measurable definition. Distinguish what can be calculated from a textbook constant from what would require a service-specific measurement. Answer guidance: every conversion must declare the material, reacting species, coordinate or control volume and environmental state; reject interpretations whose quantities are at incompatible scales.

Exercise 2 — independent numerical verification. Recalculate the synthetic pair (5.9, 2.292) and (13.7, 1.356) with proper units, then choose a small change near the first point and estimate sensitivity. Discuss how input uncertainty and a violation of uniform wall-thickness margin assumptions would affect a claimed engineering conclusion. Answer guidance: calculate from the declared ideal expression, preserve units, and do not convert a formula-generated result into fictional laboratory evidence.

Exercise 3 — disconfirming experiment. For the case “A water-system inhibitor gives excellent short-term coupon data but pitting persists beneath scale. Identify what inhibitor screening missed.” specify a target measurement, a matched control, at least three distinct physical specimens when meaningful, an uncertainty source and a criterion that would reject the proposed cause. Answer guidance: distinguish damage depth from area-averaged loss, distinguish reaction-driving force from rate, and make sure the independent test is not based on the same unverified assumption.

Decision exercise and transferable principle

Use representative flow loops and independent inspections, not just an inhibitor-concentration record. Write a short decision memo: what is observed; what is inferred; what has not been measured; what alternative still fits; and which further evidence would justify action. Do not mistake a source with scientific-looking units for a calibrated material result. The goal is not to name as many corrosion forms as possible, but to explain precisely how a physical mechanism could produce the observed failure and how another mechanism could be ruled out.

§8.7
  Reliability engineering, inspection interval and uncertainty

Physical account: governing process and critical limits

An inspection program must combine damage growth, uncertainty in initiation and rate, distribution of locations, detectability and consequence. A mean corrosion rate is insufficient for rare severe pits or cracks. Remaining-life scenarios should explicitly represent uncertainty and planned intervention thresholds. Safety-critical pressure equipment and infrastructure must follow applicable design codes and qualified engineering review; classroom arithmetic does not certify an asset.

Working relation. For illustrative uniform loss only: margin(t)=t_now−t_min−v t; negative margin is a screening warning, not a certified failure time.

A concrete case: competing mechanisms

A tank is nominally 8 mm thick with a 5 mm design limit, but its next inspection is five years away and local maxima are uncertain. Create conservative scenarios.

Synthetic calculation and guided interpretation

For this lesson use the Exposed metal and current demand formula card, with the input variable Coating defect area fraction measured in %. Its declared computational expression is 0.02*f. At an illustrative input of 3.4 %, the output is 0.068 A; at 7.2 %, it is 0.144 A. The two-point secant sensitivity is 0.02 A per %. Interpret the sign and magnitude and then compute a third point without the website to check the calculation. A larger output is not necessarily higher corrosion risk: the meaning of the output depends on whether it is an equilibrium potential, a transport flux, an interfacial response, a thickness margin or an inspection-detection probability.

Model domain for Reliability engineering, inspection interval and uncertainty: 100 m² total coated structure, f% uncoated, assumed required 20 mA/m² uniformly over exposed area; not a CP design current. Calculate independently before generalizing. Any service claim requires evidence that the model assumptions remain valid under the intended operating conditions.

Investigation: evidence quality, sampling and controls

For Reliability engineering, inspection interval and uncertainty, document a service-aware protection and inspection design review, with protection coverage, defect density, asset criticality, water chemistry, maintenance and replacement scenarios. Challenge the primary conclusion using condition monitoring with predefined inspection and mitigation triggers. Keep independently sampled specimens distinct from repeat readings on the same material, and match environmental histories across treatment groups.

Diagnostic warning and alternative outcome

Ignoring measurement resolution, localization and process variability converts a planning aid into false assurance.

Assessment: three substantive exercises

Exercise 1 — mechanism and dimensional reasoning. Derive or explain the relation For illustrative uniform loss only: margin(t)=t_now−t_min−v t; negative margin is a screening warning, not a certified failure time. using its physical assumptions. Assign units to the terms that are actually quantitative; for a qualitative relation, replace it with a measurable definition. Distinguish what can be calculated from a textbook constant from what would require a service-specific measurement. Answer guidance: every conversion must declare the material, reacting species, coordinate or control volume and environmental state; reject interpretations whose quantities are at incompatible scales.

Exercise 2 — independent numerical verification. Recalculate the synthetic pair (3.4, 0.068) and (7.2, 0.144) with proper units, then choose a small change near the first point and estimate sensitivity. Discuss how input uncertainty and a violation of exposed metal and current demand assumptions would affect a claimed engineering conclusion. Answer guidance: calculate from the declared ideal expression, preserve units, and do not convert a formula-generated result into fictional laboratory evidence.

Exercise 3 — disconfirming experiment. For the case “A tank is nominally 8 mm thick with a 5 mm design limit, but its next inspection is five years away and local maxima are uncertain. Create conservative scenarios.” specify a target measurement, a matched control, at least three distinct physical specimens when meaningful, an uncertainty source and a criterion that would reject the proposed cause. Answer guidance: distinguish damage depth from area-averaged loss, distinguish reaction-driving force from rate, and make sure the independent test is not based on the same unverified assumption.

Decision exercise and transferable principle

Use probabilistic and scenario sensitivity assessments with targeted inspection data and clearly stated decision authority. Write a short decision memo: what is observed; what is inferred; what has not been measured; what alternative still fits; and which further evidence would justify action. Do not mistake a source with scientific-looking units for a calibrated material result. The goal is not to name as many corrosion forms as possible, but to explain precisely how a physical mechanism could produce the observed failure and how another mechanism could be ruled out.

§8.8
  Unit 8 capstone — evidence and engineering defense

Complex case: A utility is deciding whether to retrofit a pipeline with upgraded coating, cathodic protection, or material replacement. Develop a decision under uncertain failure locations and inspection cost.

1. System definition for Mitigation, design and lifecycle decisions: Sketch the material, phase boundaries, electrolyte or gas paths, stressed features, wet–dry or thermal cycles and measurement locations. State precisely whether the main concern is uniform thinning, maximum pit depth, a crack, surface-electrical function or loss of protective scale.

2. Two competing mechanisms: Construct a table with initiating cause, expected spatial pattern, predicted time dependence, contrary evidence and an orthogonal method. Identify which mechanism might operate after rather than before the observed damage.

3. Numerical audit: Recalculate both of this unit's models at their default inputs and at the limits of the slider range. Describe the units and whether the model concerns driving force, rate, geometry, or inspection uncertainty. Show at least one reason the model might not apply to the given case.

4. Sampling and uncertainty: Build a hierarchy of independent assets or coupons, repeated measurements and local map points. Include instrument calibration, specimen differences, exposure mismatch and the possibility that a rare maximum is missed by ordinary sampling.

5. Decision note: Produce a 400-word recommendation with immediate safety implications separated from follow-up research, a repair or monitor option, a cost of wrong inference, and the exact evidence that would change the ranking. Do not claim service life from synthetic data.

Connecting this unit to materials engineering

A corrosion investigation improves when it preserves the distinction between an electrochemical mechanism, the spatial manifestation of damage, an instrument response and a decision on whether equipment remains fit for service. In mitigation, design and lifecycle decisions, a defensible conclusion follows a chain of falsifiable physical claims rather than a single parameter selected because it is easy to compute. The mathematics should expose sensitivity and uncertainty, while site observations determine whether the equations apply at all. The companion models are an instructional starting point; professional asset decisions need controlled tests, standards and real-world verification.

THREE WORKED QUESTIONS

  Step-by-Step Corrosion and Degradation Solutions

  Three original questions connect calculations, definitions and interpretation. Open each solution to follow the reasoning.

Solved Problem
  Example 8.1: Exposed metal and current demand

For this lesson use the Exposed metal and current demand formula card, with the input variable Coating defect area fraction measured in %. Its declared computational expression is 0.02*f. At an illustrative input of 1.6 %, the output is 0.032 A; at 5.8 %, it is 0.116 A. The two-point secant sensitivity is 0.02 A per %. Interpret the sign and magnitude and then compute a third point without the website to check the calculation. A larger output is not necessarily higher corrosion risk: the meaning of the output depends on whether it is an equilibrium potential, a transport flux, an interfacial response, a thickness margin or an inspection-detection probability.

👁️ Reveal Complete Derivation & Solution

Step

Model domain for Materials substitution and geometry-first design: 100 m² total coated structure, f% uncoated, assumed required 20 mA/m² uniformly over exposed area; not a CP design current. Calculate independently before generalizing. Any service claim requires evidence that the model assumptions remain valid under the intended operating conditions.

Solved Problem
  Example 8.2: Uniform wall-thickness margin

For this lesson use the Uniform wall-thickness margin formula card, with the input variable Additional service duration measured in years. Its declared computational expression is 8-5-0.12*y. At an illustrative input of 4.1 years, the output is 2.508 mm; at 12.3 years, it is 1.524 mm. The two-point secant sensitivity is -0.12 mm per years. Interpret the sign and magnitude and then compute a third point without the website to check the calculation. A larger output is not necessarily higher corrosion risk: the meaning of the output depends on whether it is an equilibrium potential, a transport flux, an interfacial response, a thickness margin or an inspection-detection probability.

👁️ Reveal Complete Derivation & Solution

Step

Model domain for Coatings, barrier performance and underfilm corrosion: Current wall 8 mm, illustrative threshold 5 mm and constant uniformly lost thickness 0.12 mm/year; ignores pits, cracks, wall-map and code requirements. Calculate independently before generalizing. Any service claim requires evidence that the model assumptions remain valid under the intended operating conditions.

Solved Problem
  Example 8.3: Exposed metal and current demand

For this lesson use the Exposed metal and current demand formula card, with the input variable Coating defect area fraction measured in %. Its declared computational expression is 0.02*f. At an illustrative input of 2.5 %, the output is 0.05 A; at 6.5 %, it is 0.13 A. The two-point secant sensitivity is 0.02 A per %. Interpret the sign and magnitude and then compute a third point without the website to check the calculation. A larger output is not necessarily higher corrosion risk: the meaning of the output depends on whether it is an equilibrium potential, a transport flux, an interfacial response, a thickness margin or an inspection-detection probability.

👁️ Reveal Complete Derivation & Solution

Step

Model domain for Cathodic protection and overprotection risks: 100 m² total coated structure, f% uncoated, assumed required 20 mA/m² uniformly over exposed area; not a CP design current. Calculate independently before generalizing. Any service claim requires evidence that the model assumptions remain valid under the intended operating conditions.

Solved Problem
  Example 8.4: Uniform wall-thickness margin

For this lesson use the Uniform wall-thickness margin formula card, with the input variable Additional service duration measured in years. Its declared computational expression is 8-5-0.12*y. At an illustrative input of 5.9 years, the output is 2.292 mm; at 13.7 years, it is 1.356 mm. The two-point secant sensitivity is -0.12 mm per years. Interpret the sign and magnitude and then compute a third point without the website to check the calculation. A larger output is not necessarily higher corrosion risk: the meaning of the output depends on whether it is an equilibrium potential, a transport flux, an interfacial response, a thickness margin or an inspection-detection probability.

👁️ Reveal Complete Derivation & Solution

Step

Model domain for Chemical inhibitors and environment management: Current wall 8 mm, illustrative threshold 5 mm and constant uniformly lost thickness 0.12 mm/year; ignores pits, cracks, wall-map and code requirements. Calculate independently before generalizing. Any service claim requires evidence that the model assumptions remain valid under the intended operating conditions.

Solved Problem
  Example 8.5: Exposed metal and current demand

For this lesson use the Exposed metal and current demand formula card, with the input variable Coating defect area fraction measured in %. Its declared computational expression is 0.02*f. At an illustrative input of 3.4 %, the output is 0.068 A; at 7.2 %, it is 0.144 A. The two-point secant sensitivity is 0.02 A per %. Interpret the sign and magnitude and then compute a third point without the website to check the calculation. A larger output is not necessarily higher corrosion risk: the meaning of the output depends on whether it is an equilibrium potential, a transport flux, an interfacial response, a thickness margin or an inspection-detection probability.

👁️ Reveal Complete Derivation & Solution

Step

Model domain for Reliability engineering, inspection interval and uncertainty: 100 m² total coated structure, f% uncoated, assumed required 20 mA/m² uniformly over exposed area; not a CP design current. Calculate independently before generalizing. Any service claim requires evidence that the model assumptions remain valid under the intended operating conditions.

Materials Science & Engineering DepartmentFundamentals of Materials Science and EngineeringCrystallography and DiffractionThermodynamics of MaterialsDiffusion and KineticsMechanical Behavior of SolidsAbout & editorialPrivacyTermsReport a correction© 2026 OpenSTEM Library • Free original educational textbook

← Previous chapterBook contents
